Repository: NIST-ISODB/isodb-library

# NIST/ARPA-E Database of Novel and Emerging Adsorbent Materials

The [NIST/ARPA-E Database of Novel and Emerging Adsorbent Materials](https://adsorption.nist.gov/isodb) is a free, web-based catalog of adsorbent materials and measured adsorption properties of numerous materials obtained from article entries from the scientific literature.
The database also contains adsorption isotherms digitized from the cataloged articles, which can be compared visually online in the web application, analyzed online with available tools, or exported for offline analysis.

This is the official Github mirror of the database, providing a new way of submitting new isotherms, corrections, and updates.

File: Library/10.100215214125200211052511<1060aidceat1060>3.0.co;27/10.100215214125200211052511_1060aidceat1060_3.0.co_27.Isotherm3.json
{
    "DOI": "10.1002/1521-4125(20021105)25:11<1060::aid-ceat1060>3.0.co;2-7",
    "adsorbates": [
        {
            "InChIKey": "UFHFLCQGNIYNRP-UHFFFAOYSA-N",
            "name": "Hydrogen"
        }
    ],
    "adsorbent": {
        "hashkey": "NIST-MATDB-035dc75dddd00241bd76627f78cbef2d",
        "name": "Zeolite 5A"
    },
    "adsorptionUnits": "mmol/g",
    "articleSource": "Figure 4",
    "category": "exp",
    "compositionType": "molefraction",
    "concentrationUnits": "",
    "date": "2020-12-31",
    "digitizer": "BISON-20 Team",
    "filename": "10.100215214125200211052511_1060aidceat1060_3.0.co_27.Isotherm3",
    "isotherm_data": [
        {
            "pressure": 1.28,
            "species_data": [
                {
                    "InChIKey": "UFHFLCQGNIYNRP-UHFFFAOYSA-N",
                    "adsorption": 0.0388,
                    "composition": 1
                }
            ],
            "total_adsorption": 0.0388
        },
        {
            "pressure": 11.2,
            "species_data": [
                {
                    "InChIKey": "UFHFLCQGNIYNRP-UHFFFAOYSA-N",
                    "adsorption": 0.317,
                    "composition": 1
                }
            ],
            "total_adsorption": 0.317
        },
        {
            "pressure": 20.3,
            "species_data": [
                {
                    "InChIKey": "UFHFLCQGNIYNRP-UHFFFAOYSA-N",
                    "adsorption": 0.505,
                    "composition": 1
                }
            ],
            "total_adsorption": 0.505
        },
        {
            "pressure": 30.8,
            "species_data": [
                {
                    "InChIKey": "UFHFLCQGNIYNRP-UHFFFAOYSA-N",
                    "adsorption": 0.693,
                    "composition": 1
                }
            ],
            "total_adsorption": 0.693
        },
        {
            "pressure": 40.8,
            "species_data": [
                {
                    "InChIKey": "UFHFLCQGNIYNRP-UHFFFAOYSA-N",
                    "adsorption": 0.855,
                    "composition": 1
                }
            ],
            "total_adsorption": 0.855
        },
        {
            "pressure": 50.6,
            "species_data": [
                {
                    "InChIKey": "UFHFLCQGNIYNRP-UHFFFAOYSA-N",
                    "adsorption": 1.02,
                    "composition": 1
                }
            ],
            "total_adsorption": 1.02
        },
        {
            "pressure": 61,
            "species_data": [
                {
                    "InChIKey": "UFHFLCQGNIYNRP-UHFFFAOYSA-N",
                    "adsorption": 1.17,
                    "composition": 1
                }
            ],
            "total_adsorption": 1.17
        }
    ],
    "isotherm_type": "",
    "pressureUnits": "bar",
    "tabular_data": 0,
    "temperature": 303
}

File: Library/10.1002Aic.10306/10.1002Aic.10306.Isotherm5.json
{
    "DOI": "10.1002/Aic.10306",
    "adsorbates": [
        {
            "InChIKey": "IJGRMHOSHXDMSA-UHFFFAOYSA-N",
            "name": "Nitrogen"
        }
    ],
    "adsorbent": {
        "hashkey": "NISTSRDXXX-7081ac565cb30dbee2a27fd3fadb1a99",
        "name": "Zeolite Na-LSX"
    },
    "adsorptionUnits": "mmol/g",
    "articleSource": "UNKNOWN",
    "category": "",
    "compositionType": "molefraction",
    "concentrationUnits": "",
    "date": "1000-01-01",
    "digitizer": "UNKNOWN",
    "filename": "10.1002Aic.10306.Isotherm5",
    "isotherm_data": [
        {
            "pressure": 1.25,
            "species_data": [
                {
                    "InChIKey": "IJGRMHOSHXDMSA-UHFFFAOYSA-N",
                    "adsorption": 0.151042,
                    "composition": 1
                }
            ],
            "total_adsorption": 0.151042
        },
        {
            "pressure": 3.5,
            "species_data": [
                {
                    "InChIKey": "IJGRMHOSHXDMSA-UHFFFAOYSA-N",
                    "adsorption": 0.45322,
                    "composition": 1
                }
            ],
            "total_adsorption": 0.45322
        },
        {
            "pressure": 5,
            "species_data": [
                {
                    "InChIKey": "IJGRMHOSHXDMSA-UHFFFAOYSA-N",
                    "adsorption": 0.649621,
                    "composition": 1
                }
            ],
            "total_adsorption": 0.649621
        },
        {
            "pressure": 6.25,
            "species_data": [
                {
                    "InChIKey": "IJGRMHOSHXDMSA-UHFFFAOYSA-N",
                    "adsorption": 0.800663,
                    "composition": 1
                }
            ],
            "total_adsorption": 0.800663
        },
        {
            "pressure": 7.75,
            "species_data": [
                {
                    "InChIKey": "IJGRMHOSHXDMSA-UHFFFAOYSA-N",
                    "adsorption": 0.936458,
                    "composition": 1
                }
            ],
            "total_adsorption": 0.936458
        },
        {
            "pressure": 10,
            "species_data": [
                {
                    "InChIKey": "IJGRMHOSHXDMSA-UHFFFAOYSA-N",
                    "adsorption": 1.11742,
                    "composition": 1
                }
            ],
            "total_adsorption": 1.11742
        },
        {
            "pressure": 11.5,
            "species_data": [
                {
                    "InChIKey": "IJGRMHOSHXDMSA-UHFFFAOYSA-N",
                    "adsorption": 1.22292,
                    "composition": 1
                }
            ],
            "total_adsorption": 1.22292
        },
        {
            "pressure": 14,
            "species_data": [
                {
                    "InChIKey": "IJGRMHOSHXDMSA-UHFFFAOYSA-N",
                    "adsorption": 1.37348,
                    "composition": 1
                }
            ],
            "total_adsorption": 1.37348
        },
        {
            "pressure": 17.5,
            "species_data": [
                {
                    "InChIKey": "IJGRMHOSHXDMSA-UHFFFAOYSA-N",
                    "adsorption": 1.55398,
                    "composition": 1
                }
            ],
            "total_adsorption": 1.55398
        },
        {
            "pressure": 19.75,
            "species_data": [
                {
                    "InChIKey": "IJGRMHOSHXDMSA-UHFFFAOYSA-N",
                    "adsorption": 1.67434,
                    "composition": 1
                }
            ],
            "total_adsorption": 1.67434
        },
        {
            "pressure": 23,
            "species_data": [
                {
                    "InChIKey": "IJGRMHOSHXDMSA-UHFFFAOYSA-N",
                    "adsorption": 1.80947,
                    "composition": 1
                }
            ],
            "total_adsorption": 1.80947
        },
        {
            "pressure": 26,
            "species_data": [
                {
                    "InChIKey": "IJGRMHOSHXDMSA-UHFFFAOYSA-N",
                    "adsorption": 1.91439,
                    "composition": 1
                }
            ],
            "total_adsorption": 1.91439
        },
        {
            "pressure": 30.25,
            "species_data": [
                {
                    "InChIKey": "IJGRMHOSHXDMSA-UHFFFAOYSA-N",
                    "adsorption": 2.01884,
                    "composition": 1
                }
            ],
            "total_adsorption": 2.01884
        },
        {
            "pressure": 33,
            "species_data": [
                {
                    "InChIKey": "IJGRMHOSHXDMSA-UHFFFAOYSA-N",
                    "adsorption": 2.10871,
                    "composition": 1
                }
            ],
            "total_adsorption": 2.10871
        },
        {
            "pressure": 36,
            "species_data": [
                {
                    "InChIKey": "IJGRMHOSHXDMSA-UHFFFAOYSA-N",
                    "adsorption": 2.16818,
                    "composition": 1
                }
            ],
            "total_adsorption": 2.16818
        },
        {
            "pressure": 39.75,
            "species_data": [
                {
                    "InChIKey": "IJGRMHOSHXDMSA-UHFFFAOYSA-N",
                    "adsorption": 2.22737,
                    "composition": 1
                }
            ],
            "total_adsorption": 2.22737
        },
        {
            "pressure": 44.5,
            "species_data": [
                {
                    "InChIKey": "IJGRMHOSHXDMSA-UHFFFAOYSA-N",
                    "adsorption": 2.28617,
                    "composition": 1
                }
            ],
            "total_adsorption": 2.28617
        },
        {
            "pressure": 47.25,
            "species_data": [
                {
                    "InChIKey": "IJGRMHOSHXDMSA-UHFFFAOYSA-N",
                    "adsorption": 2.34574,
                    "composition": 1
                }
            ],
            "total_adsorption": 2.34574
        },
        {
            "pressure": 50,
            "species_data": [
                {
                    "InChIKey": "IJGRMHOSHXDMSA-UHFFFAOYSA-N",
                    "adsorption": 2.375,
                    "composition": 1
                }
            ],
            "total_adsorption": 2.375
        }
    ],
    "isotherm_type": "",
    "pressureUnits": "bar",
    "tabular_data": 0,
    "temperature": 333
}

File: Library/10.1002Aic.10306/10.1002Aic.10306.Isotherm8.json
{
    "DOI": "10.1002/Aic.10306",
    "adsorbates": [
        {
            "InChIKey": "UFHFLCQGNIYNRP-UHFFFAOYSA-N",
            "name": "Hydrogen"
        }
    ],
    "adsorbent": {
        "hashkey": "NISTSRDXXX-7081ac565cb30dbee2a27fd3fadb1a99",
        "name": "Zeolite Na-LSX"
    },
    "adsorptionUnits": "mmol/g",
    "articleSource": "UNKNOWN",
    "category": "",
    "compositionType": "molefraction",
    "concentrationUnits": "",
    "date": "1000-01-01",
    "digitizer": "UNKNOWN",
    "filename": "10.1002Aic.10306.Isotherm8",
    "isotherm_data": [
        {
            "pressure": 8.46216,
            "species_data": [
                {
                    "InChIKey": "UFHFLCQGNIYNRP-UHFFFAOYSA-N",
                    "adsorption": 0.127068,
                    "composition": 1
                }
            ],
            "total_adsorption": 0.127068
        },
        {
            "pressure": 19.0611,
            "species_data": [
                {
                    "InChIKey": "UFHFLCQGNIYNRP-UHFFFAOYSA-N",
                    "adsorption": 0.254083,
                    "composition": 1
                }
            ],
            "total_adsorption": 0.254083
        },
        {
            "pressure": 26.467,
            "species_data": [
                {
                    "InChIKey": "UFHFLCQGNIYNRP-UHFFFAOYSA-N",
                    "adsorption": 0.362995,
                    "composition": 1
                }
            ],
            "total_adsorption": 0.362995
        },
        {
            "pressure": 34.9535,
            "species_data": [
                {
                    "InChIKey": "UFHFLCQGNIYNRP-UHFFFAOYSA-N",
                    "adsorption": 0.453698,
                    "composition": 1
                }
            ],
            "total_adsorption": 0.453698
        },
        {
            "pressure": 45.5686,
            "species_data": [
                {
                    "InChIKey": "UFHFLCQGNIYNRP-UHFFFAOYSA-N",
                    "adsorption": 0.556471,
                    "composition": 1
                }
            ],
            "total_adsorption": 0.556471
        },
        {
            "pressure": 56.1878,
            "species_data": [
                {
                    "InChIKey": "UFHFLCQGNIYNRP-UHFFFAOYSA-N",
                    "adsorption": 0.653183,
                    "composition": 1
                }
            ],
            "total_adsorption": 0.653183
        },
        {
            "pressure": 76.3618,
            "species_data": [
                {
                    "InChIKey": "UFHFLCQGNIYNRP-UHFFFAOYSA-N",
                    "adsorption": 0.840573,
                    "composition": 1
                }
            ],
            "total_adsorption": 0.840573
        },
        {
            "pressure": 102.979,
            "species_data": [
                {
                    "InChIKey": "UFHFLCQGNIYNRP-UHFFFAOYSA-N",
                    "adsorption": 0.979322,
                    "composition": 1
                }
            ],
            "total_adsorption": 0.979322
        },
        {
            "pressure": 126.41,
            "species_data": [
                {
                    "InChIKey": "UFHFLCQGNIYNRP-UHFFFAOYSA-N",
                    "adsorption": 1.08784,
                    "composition": 1
                }
            ],
            "total_adsorption": 1.08784
        },
        {
            "pressure": 149.854,
            "species_data": [
                {
                    "InChIKey": "UFHFLCQGNIYNRP-UHFFFAOYSA-N",
                    "adsorption": 1.17819,
                    "composition": 1
                }
            ],
            "total_adsorption": 1.17819
        },
        {
            "pressure": 174.383,
            "species_data": [
                {
                    "InChIKey": "UFHFLCQGNIYNRP-UHFFFAOYSA-N",
                    "adsorption": 1.24426,
                    "composition": 1
                }
            ],
            "total_adsorption": 1.24426
        },
        {
            "pressure": 192.509,
            "species_data": [
                {
                    "InChIKey": "UFHFLCQGNIYNRP-UHFFFAOYSA-N",
                    "adsorption": 1.29836,
                    "composition": 1
                }
            ],
            "total_adsorption": 1.29836
        }
    ],
    "isotherm_type": "",
    "pressureUnits": "bar",
    "tabular_data": 0,
    "temperature": 293
}

File: Library/10.1002Aic.11298/10.1002Aic.11298.Isotherm1.json
{
    "DOI": "10.1002/Aic.11298",
    "adsorbates": [
        {
            "InChIKey": "IJGRMHOSHXDMSA-UHFFFAOYSA-N",
            "name": "Nitrogen"
        }
    ],
    "adsorbent": {
        "hashkey": "NISTSRDXXX-991daf7313251e7e607e2bab2da57e33",
        "name": "CuBTC"
    },
    "adsorptionUnits": "mmol/g",
    "articleSource": "UNKNOWN",
    "category": "",
    "compositionType": "molefraction",
    "concentrationUnits": "",
    "date": "1000-01-01",
    "digitizer": "UNKNOWN",
    "filename": "10.1002Aic.11298.Isotherm1",
    "isotherm_data": [
        {
            "pressure": 0.126728,
            "species_data": [
                {
                    "InChIKey": "IJGRMHOSHXDMSA-UHFFFAOYSA-N",
                    "adsorption": 0.0427936,
                    "composition": 1
                }
            ],
            "total_adsorption": 0.0427936
        },
        {
            "pressure": 0.228111,
            "species_data": [
                {
                    "InChIKey": "IJGRMHOSHXDMSA-UHFFFAOYSA-N",
                    "adsorption": 0.078449,
                    "composition": 1
                }
            ],
            "total_adsorption": 0.078449
        },
        {
            "pressure": 0.352535,
            "species_data": [
                {
                    "InChIKey": "IJGRMHOSHXDMSA-UHFFFAOYSA-N",
                    "adsorption": 0.116978,
                    "composition": 1
                }
            ],
            "total_adsorption": 0.116978
        },
        {
            "pressure": 0.5,
            "species_data": [
                {
                    "InChIKey": "IJGRMHOSHXDMSA-UHFFFAOYSA-N",
                    "adsorption": 0.165483,
                    "composition": 1
                }
            ],
            "total_adsorption": 0.165483
        },
        {
            "pressure": 0.64977,
            "species_data": [
                {
                    "InChIKey": "IJGRMHOSHXDMSA-UHFFFAOYSA-N",
                    "adsorption": 0.213991,
                    "composition": 1
                }
            ],
            "total_adsorption": 0.213991
        },
        {
            "pressure": 0.834101,
            "species_data": [
                {
                    "InChIKey": "IJGRMHOSHXDMSA-UHFFFAOYSA-N",
                    "adsorption": 0.26681,
                    "composition": 1
                }
            ],
            "total_adsorption": 0.26681
        },
        {
            "pressure": 1.0023,
            "species_data": [
                {
                    "InChIKey": "IJGRMHOSHXDMSA-UHFFFAOYSA-N",
                    "adsorption": 0.322446,
                    "composition": 1
                }
            ],
            "total_adsorption": 0.322446
        }
    ],
    "isotherm_type": "",
    "pressureUnits": "bar",
    "tabular_data": 0,
    "temperature": 295
}

File: Library/10.1002Aic.11362/10.1002Aic.11362.Isotherm1.json
{
    "DOI": "10.1002/Aic.11362",
    "adsorbates": [
        {
            "InChIKey": "XLYOFNOQVPJJNP-UHFFFAOYSA-N",
            "name": "Water"
        }
    ],
    "adsorbent": {
        "hashkey": "NISTSRDXXX-f55cae58cff61d336d8b65bece21175f",
        "name": "MIL-101"
    },
    "adsorptionUnits": "wt%",
    "articleSource": "UNKNOWN",
    "category": "",
    "compositionType": "molefraction",
    "concentrationUnits": "",
    "date": "1000-01-01",
    "digitizer": "UNKNOWN",
    "filename": "10.1002Aic.11362.Isotherm1",
    "isotherm_data": [
        {
            "pressure": 0.000214998,
            "species_data": [
                {
                    "InChIKey": "XLYOFNOQVPJJNP-UHFFFAOYSA-N",
                    "adsorption": 22.907,
                    "composition": 1
                }
            ],
            "total_adsorption": 22.907
        },
        {
            "pressure": 0.000395853,
            "species_data": [
                {
                    "InChIKey": "XLYOFNOQVPJJNP-UHFFFAOYSA-N",
                    "adsorption": 32.907,
                    "composition": 1
                }
            ],
            "total_adsorption": 32.907
        },
        {
            "pressure": 0.000632128,
            "species_data": [
                {
                    "InChIKey": "XLYOFNOQVPJJNP-UHFFFAOYSA-N",
                    "adsorption": 35.814,
                    "composition": 1
                }
            ],
            "total_adsorption": 35.814
        },
        {
            "pressure": 0.00096514,
            "species_data": [
                {
                    "InChIKey": "XLYOFNOQVPJJNP-UHFFFAOYSA-N",
                    "adsorption": 37.7907,
                    "composition": 1
                }
            ],
            "total_adsorption": 37.7907
        },
        {
            "pressure": 0.00177738,
            "species_data": [
                {
                    "InChIKey": "XLYOFNOQVPJJNP-UHFFFAOYSA-N",
                    "adsorption": 39.3023,
                    "composition": 1
                }
            ],
            "total_adsorption": 39.3023
        },
        {
            "pressure": 0.00325961,
            "species_data": [
                {
                    "InChIKey": "XLYOFNOQVPJJNP-UHFFFAOYSA-N",
                    "adsorption": 41.0465,
                    "composition": 1
                }
            ],
            "total_adsorption": 41.0465
        },
        {
            "pressure": 0.00617927,
            "species_data": [
                {
                    "InChIKey": "XLYOFNOQVPJJNP-UHFFFAOYSA-N",
                    "adsorption": 41.6279,
                    "composition": 1
                }
            ],
            "total_adsorption": 41.6279
        },
        {
            "pressure": 0.0120191,
            "species_data": [
                {
                    "InChIKey": "XLYOFNOQVPJJNP-UHFFFAOYSA-N",
                    "adsorption": 42.3256,
                    "composition": 1
                }
            ],
            "total_adsorption": 42.3256
        },
        {
            "pressure": 0.0210192,
            "species_data": [
                {
                    "InChIKey": "XLYOFNOQVPJJNP-UHFFFAOYSA-N",
                    "adsorption": 42.4419,
                    "composition": 1
                }
            ],
            "total_adsorption": 42.4419
        }
    ],
    "isotherm_type": "",
    "pressureUnits": "bar",
    "tabular_data": 0,
    "temperature": 298
}

File: Library/10.1002Aic.12397/10.1002Aic.12397.Isotherm17.json
{
    "DOI": "10.1002/Aic.12397",
    "adsorbates": [
        {
            "InChIKey": "FHNFHKCVQCLJFQ-UHFFFAOYSA-N",
            "name": "Xenon"
        }
    ],
    "adsorbent": {
        "hashkey": "NISTSRDXXX-3e23a7b6749879ee42f7de40eb1cb81d",
        "name": "NOTT-101"
    },
    "adsorptionUnits": "mmol/g",
    "articleSource": "UNKNOWN",
    "category": "",
    "compositionType": "molefraction",
    "concentrationUnits": "",
    "date": "1000-01-01",
    "digitizer": "UNKNOWN",
    "filename": "10.1002Aic.12397.Isotherm17",
    "isotherm_data": [
        {
            "pressure": 0.0688976,
            "species_data": [
                {
                    "InChIKey": "FHNFHKCVQCLJFQ-UHFFFAOYSA-N",
                    "adsorption": 1.08178,
                    "composition": 1
                }
            ],
            "total_adsorption": 1.08178
        },
        {
            "pressure": 0.137795,
            "species_data": [
                {
                    "InChIKey": "FHNFHKCVQCLJFQ-UHFFFAOYSA-N",
                    "adsorption": 1.66778,
                    "composition": 1
                }
            ],
            "total_adsorption": 1.66778
        },
        {
            "pressure": 0.413386,
            "species_data": [
                {
                    "InChIKey": "FHNFHKCVQCLJFQ-UHFFFAOYSA-N",
                    "adsorption": 2.88504,
                    "composition": 1
                }
            ],
            "total_adsorption": 2.88504
        },
        {
            "pressure": 0.620079,
            "species_data": [
                {
                    "InChIKey": "FHNFHKCVQCLJFQ-UHFFFAOYSA-N",
                    "adsorption": 4.05714,
                    "composition": 1
                }
            ],
            "total_adsorption": 4.05714
        },
        {
            "pressure": 0.826772,
            "species_data": [
                {
                    "InChIKey": "FHNFHKCVQCLJFQ-UHFFFAOYSA-N",
                    "adsorption": 5.2743,
                    "composition": 1
                }
            ],
            "total_adsorption": 5.2743
        },
        {
            "pressure": 1.03346,
            "species_data": [
                {
                    "InChIKey": "FHNFHKCVQCLJFQ-UHFFFAOYSA-N",
                    "adsorption": 6.35626,
                    "composition": 1
                }
            ],
            "total_adsorption": 6.35626
        },
        {
            "pressure": 1.44685,
            "species_data": [
                {
                    "InChIKey": "FHNFHKCVQCLJFQ-UHFFFAOYSA-N",
                    "adsorption": 8.15961,
                    "composition": 1
                }
            ],
            "total_adsorption": 8.15961
        },
        {
            "pressure": 1.99803,
            "species_data": [
                {
                    "InChIKey": "FHNFHKCVQCLJFQ-UHFFFAOYSA-N",
                    "adsorption": 9.873,
                    "composition": 1
                }
            ],
            "total_adsorption": 9.873
        },
        {
            "pressure": 2.8248,
            "species_data": [
                {
                    "InChIKey": "FHNFHKCVQCLJFQ-UHFFFAOYSA-N",
                    "adsorption": 11.1811,
                    "composition": 1
                }
            ],
            "total_adsorption": 11.1811
        },
        {
            "pressure": 3.99606,
            "species_data": [
                {
                    "InChIKey": "FHNFHKCVQCLJFQ-UHFFFAOYSA-N",
                    "adsorption": 12.3094,
                    "composition": 1
                }
            ],
            "total_adsorption": 12.3094
        },
        {
            "pressure": 4.75394,
            "species_data": [
                {
                    "InChIKey": "FHNFHKCVQCLJFQ-UHFFFAOYSA-N",
                    "adsorption": 12.8061,
                    "composition": 1
                }
            ],
            "total_adsorption": 12.8061
        },
        {
            "pressure": 6.06299,
            "species_data": [
                {
                    "InChIKey": "FHNFHKCVQCLJFQ-UHFFFAOYSA-N",
                    "adsorption": 13.3036,
                    "composition": 1
                }
            ],
            "total_adsorption": 13.3036
        },
        {
            "pressure": 8.06102,
            "species_data": [
                {
                    "InChIKey": "FHNFHKCVQCLJFQ-UHFFFAOYSA-N",
                    "adsorption": 13.847,
                    "composition": 1
                }
            ],
            "total_adsorption": 13.847
        },
        {
            "pressure": 8.8189,
            "species_data": [
                {
                    "InChIKey": "FHNFHKCVQCLJFQ-UHFFFAOYSA-N",
                    "adsorption": 14.0283,
                    "composition": 1
                }
            ],
            "total_adsorption": 14.0283
        },
        {
            "pressure": 10.0591,
            "species_data": [
                {
                    "InChIKey": "FHNFHKCVQCLJFQ-UHFFFAOYSA-N",
                    "adsorption": 14.2101,
                    "composition": 1
                }
            ],
            "total_adsorption": 14.2101
        },
        {
            "pressure": 11.9882,
            "species_data": [
                {
                    "InChIKey": "FHNFHKCVQCLJFQ-UHFFFAOYSA-N",
                    "adsorption": 14.3929,
                    "composition": 1
                }
            ],
            "total_adsorption": 14.3929
        },
        {
            "pressure": 15.0886,
            "species_data": [
                {
                    "InChIKey": "FHNFHKCVQCLJFQ-UHFFFAOYSA-N",
                    "adsorption": 14.6222,
                    "composition": 1
                }
            ],
            "total_adsorption": 14.6222
        },
        {
            "pressure": 17.3622,
            "species_data": [
                {
                    "InChIKey": "FHNFHKCVQCLJFQ-UHFFFAOYSA-N",
                    "adsorption": 14.7604,
                    "composition": 1
                }
            ],
            "total_adsorption": 14.7604
        },
        {
            "pressure": 20.0492,
            "species_data": [
                {
                    "InChIKey": "FHNFHKCVQCLJFQ-UHFFFAOYSA-N",
                    "adsorption": 14.7188,
                    "composition": 1
                }
            ],
            "total_adsorption": 14.7188
        },
        {
            "pressure": 30.0394,
            "species_data": [
                {
                    "InChIKey": "FHNFHKCVQCLJFQ-UHFFFAOYSA-N",
                    "adsorption": 14.4161,
                    "composition": 1
                }
            ],
            "total_adsorption": 14.4161
        }
    ],
    "isotherm_type": "",
    "pressureUnits": "bar",
    "tabular_data": 0,
    "temperature": 273
}

File: Library/10.1002Aic.12397/10.1002Aic.12397.Isotherm18.json
{
    "DOI": "10.1002/Aic.12397",
    "adsorbates": [
        {
            "InChIKey": "DNNSSWSSYDEUBZ-UHFFFAOYSA-N",
            "name": "Krypton"
        }
    ],
    "adsorbent": {
        "hashkey": "NISTSRDXXX-3e23a7b6749879ee42f7de40eb1cb81d",
        "name": "NOTT-101"
    },
    "adsorptionUnits": "mmol/g",
    "articleSource": "UNKNOWN",
    "category": "",
    "compositionType": "molefraction",
    "concentrationUnits": "",
    "date": "1000-01-01",
    "digitizer": "UNKNOWN",
    "filename": "10.1002Aic.12397.Isotherm18",
    "isotherm_data": [
        {
            "pressure": 0.964567,
            "species_data": [
                {
                    "InChIKey": "DNNSSWSSYDEUBZ-UHFFFAOYSA-N",
                    "adsorption": 1.35335,
                    "composition": 1
                }
            ],
            "total_adsorption": 1.35335
        },
        {
            "pressure": 2.06693,
            "species_data": [
                {
                    "InChIKey": "DNNSSWSSYDEUBZ-UHFFFAOYSA-N",
                    "adsorption": 2.48153,
                    "composition": 1
                }
            ],
            "total_adsorption": 2.48153
        },
        {
            "pressure": 3.0315,
            "species_data": [
                {
                    "InChIKey": "DNNSSWSSYDEUBZ-UHFFFAOYSA-N",
                    "adsorption": 3.42926,
                    "composition": 1
                }
            ],
            "total_adsorption": 3.42926
        },
        {
            "pressure": 4.06496,
            "species_data": [
                {
                    "InChIKey": "DNNSSWSSYDEUBZ-UHFFFAOYSA-N",
                    "adsorption": 4.37707,
                    "composition": 1
                }
            ],
            "total_adsorption": 4.37707
        },
        {
            "pressure": 5.09843,
            "species_data": [
                {
                    "InChIKey": "DNNSSWSSYDEUBZ-UHFFFAOYSA-N",
                    "adsorption": 5.2798,
                    "composition": 1
                }
            ],
            "total_adsorption": 5.2798
        },
        {
            "pressure": 5.99409,
            "species_data": [
                {
                    "InChIKey": "DNNSSWSSYDEUBZ-UHFFFAOYSA-N",
                    "adsorption": 6.09223,
                    "composition": 1
                }
            ],
            "total_adsorption": 6.09223
        },
        {
            "pressure": 7.02756,
            "species_data": [
                {
                    "InChIKey": "DNNSSWSSYDEUBZ-UHFFFAOYSA-N",
                    "adsorption": 6.85975,
                    "composition": 1
                }
            ],
            "total_adsorption": 6.85975
        },
        {
            "pressure": 8.06102,
            "species_data": [
                {
                    "InChIKey": "DNNSSWSSYDEUBZ-UHFFFAOYSA-N",
                    "adsorption": 7.58221,
                    "composition": 1
                }
            ],
            "total_adsorption": 7.58221
        },
        {
            "pressure": 8.8878,
            "species_data": [
                {
                    "InChIKey": "DNNSSWSSYDEUBZ-UHFFFAOYSA-N",
                    "adsorption": 8.12412,
                    "composition": 1
                }
            ],
            "total_adsorption": 8.12412
        },
        {
            "pressure": 9.99016,
            "species_data": [
                {
                    "InChIKey": "DNNSSWSSYDEUBZ-UHFFFAOYSA-N",
                    "adsorption": 8.8016,
                    "composition": 1
                }
            ],
            "total_adsorption": 8.8016
        },
        {
            "pressure": 12.2638,
            "species_data": [
                {
                    "InChIKey": "DNNSSWSSYDEUBZ-UHFFFAOYSA-N",
                    "adsorption": 9.88621,
                    "composition": 1
                }
            ],
            "total_adsorption": 9.88621
        },
        {
            "pressure": 15.0197,
            "species_data": [
                {
                    "InChIKey": "DNNSSWSSYDEUBZ-UHFFFAOYSA-N",
                    "adsorption": 11.1067,
                    "composition": 1
                }
            ],
            "total_adsorption": 11.1067
        },
        {
            "pressure": 17.0177,
            "species_data": [
                {
                    "InChIKey": "DNNSSWSSYDEUBZ-UHFFFAOYSA-N",
                    "adsorption": 11.8754,
                    "composition": 1
                }
            ],
            "total_adsorption": 11.8754
        },
        {
            "pressure": 19.9803,
            "species_data": [
                {
                    "InChIKey": "DNNSSWSSYDEUBZ-UHFFFAOYSA-N",
                    "adsorption": 12.5553,
                    "composition": 1
                }
            ],
            "total_adsorption": 12.5553
        },
        {
            "pressure": 22.3228,
            "species_data": [
                {
                    "InChIKey": "DNNSSWSSYDEUBZ-UHFFFAOYSA-N",
                    "adsorption": 12.8738,
                    "composition": 1
                }
            ],
            "total_adsorption": 12.8738
        },
        {
            "pressure": 24.9409,
            "species_data": [
                {
                    "InChIKey": "DNNSSWSSYDEUBZ-UHFFFAOYSA-N",
                    "adsorption": 13.2378,
                    "composition": 1
                }
            ],
            "total_adsorption": 13.2378
        },
        {
            "pressure": 30.1083,
            "species_data": [
                {
                    "InChIKey": "DNNSSWSSYDEUBZ-UHFFFAOYSA-N",
                    "adsorption": 14.0106,
                    "composition": 1
                }
            ],
            "total_adsorption": 14.0106
        }
    ],
    "isotherm_type": "",
    "pressureUnits": "bar",
    "tabular_data": 0,
    "temperature": 273
}

File: Library/10.1002Aic.12397/10.1002aic.12397.Isotherm40.json
{
    "DOI": "10.1002/aic.12397",
    "adsorbates": [
        {
            "InChIKey": "DNNSSWSSYDEUBZ-UHFFFAOYSA-N",
            "name": "Krypton"
        }
    ],
    "adsorbent": {
        "hashkey": "NIST-MATDB-b9bffc1a1dbe706adfe44577120a9311",
        "name": "UMCM-1"
    },
    "adsorptionUnits": "mmol/g",
    "articleSource": "Figure 1",
    "category": "exp",
    "compositionType": "molefraction",
    "concentrationUnits": "",
    "date": "2017-07-06",
    "digitizer": "Julia Chotoo",
    "filename": "10.1002aic.12397.Isotherm40",
    "isotherm_data": [
        {
            "pressure": 1.902,
            "species_data": [
                {
                    "InChIKey": "DNNSSWSSYDEUBZ-UHFFFAOYSA-N",
                    "adsorption": 1.52,
                    "composition": 1
                }
            ],
            "total_adsorption": 1.52
        },
        {
            "pressure": 4.022,
            "species_data": [
                {
                    "InChIKey": "DNNSSWSSYDEUBZ-UHFFFAOYSA-N",
                    "adsorption": 2.641,
                    "composition": 1
                }
            ],
            "total_adsorption": 2.641
        },
        {
            "pressure": 5.924,
            "species_data": [
                {
                    "InChIKey": "DNNSSWSSYDEUBZ-UHFFFAOYSA-N",
                    "adsorption": 3.896,
                    "composition": 1
                }
            ],
            "total_adsorption": 3.896
        },
        {
            "pressure": 8.043,
            "species_data": [
                {
                    "InChIKey": "DNNSSWSSYDEUBZ-UHFFFAOYSA-N",
                    "adsorption": 5.018,
                    "composition": 1
                }
            ],
            "total_adsorption": 5.018
        },
        {
            "pressure": 9.946,
            "species_data": [
                {
                    "InChIKey": "DNNSSWSSYDEUBZ-UHFFFAOYSA-N",
                    "adsorption": 6.339,
                    "composition": 1
                }
            ],
            "total_adsorption": 6.339
        },
        {
            "pressure": 15,
            "species_data": [
                {
                    "InChIKey": "DNNSSWSSYDEUBZ-UHFFFAOYSA-N",
                    "adsorption": 9.044,
                    "composition": 1
                }
            ],
            "total_adsorption": 9.044
        },
        {
            "pressure": 20.109,
            "species_data": [
                {
                    "InChIKey": "DNNSSWSSYDEUBZ-UHFFFAOYSA-N",
                    "adsorption": 11.618,
                    "composition": 1
                }
            ],
            "total_adsorption": 11.618
        },
        {
            "pressure": 30,
            "species_data": [
                {
                    "InChIKey": "DNNSSWSSYDEUBZ-UHFFFAOYSA-N",
                    "adsorption": 15.307,
                    "composition": 1
                }
            ],
            "total_adsorption": 15.307
        }
    ],
    "isotherm_type": "",
    "pressureUnits": "bar",
    "tabular_data": 0,
    "temperature": 273
}

File: Library/10.1002Aic.13970/10.1002Aic.13970.isotherm13.json
{
    "DOI": "10.1002/Aic.13970",
    "adsorbates": [
        {
            "InChIKey": "CURLTUGMZLYLDI-UHFFFAOYSA-N",
            "name": "Carbon Dioxide"
        }
    ],
    "adsorbent": {
        "hashkey": "NISTSRDXXX-b2dc02871a66ac38e4b195796cf3e00b",
        "name": "ZIF-8"
    },
    "adsorptionUnits": "mg/m2",
    "articleSource": "UNKNOWN",
    "category": "",
    "compositionType": "molefraction",
    "concentrationUnits": "",
    "date": "1000-01-01",
    "digitizer": "UNKNOWN",
    "filename": "10.1002Aic.13970.isotherm13",
    "isotherm_data": [
        {
            "pressure": 0.395382,
            "species_data": [
                {
                    "InChIKey": "CURLTUGMZLYLDI-UHFFFAOYSA-N",
                    "adsorption": 0.00379798,
                    "composition": 1
                }
            ],
            "total_adsorption": 0.00379798
        },
        {
            "pressure": 1.14538,
            "species_data": [
                {
                    "InChIKey": "CURLTUGMZLYLDI-UHFFFAOYSA-N",
                    "adsorption": 0.0119646,
                    "composition": 1
                }
            ],
            "total_adsorption": 0.0119646
        },
        {
            "pressure": 3.14538,
            "species_data": [
                {
                    "InChIKey": "CURLTUGMZLYLDI-UHFFFAOYSA-N",
                    "adsorption": 0.037048,
                    "composition": 1
                }
            ],
            "total_adsorption": 0.037048
        },
        {
            "pressure": 5.06205,
            "species_data": [
                {
                    "InChIKey": "CURLTUGMZLYLDI-UHFFFAOYSA-N",
                    "adsorption": 0.0574646,
                    "composition": 1
                }
            ],
            "total_adsorption": 0.0574646
        },
        {
            "pressure": 10.1037,
            "species_data": [
                {
                    "InChIKey": "CURLTUGMZLYLDI-UHFFFAOYSA-N",
                    "adsorption": 0.111131,
                    "composition": 1
                }
            ],
            "total_adsorption": 0.111131
        },
        {
            "pressure": 15.0204,
            "species_data": [
                {
                    "InChIKey": "CURLTUGMZLYLDI-UHFFFAOYSA-N",
                    "adsorption": 0.144381,
                    "composition": 1
                }
            ],
            "total_adsorption": 0.144381
        },
        {
            "pressure": 20.2287,
            "species_data": [
                {
                    "InChIKey": "CURLTUGMZLYLDI-UHFFFAOYSA-N",
                    "adsorption": 0.165965,
                    "composition": 1
                }
            ],
            "total_adsorption": 0.165965
        },
        {
            "pressure": 25.1037,
            "species_data": [
                {
                    "InChIKey": "CURLTUGMZLYLDI-UHFFFAOYSA-N",
                    "adsorption": 0.178215,
                    "composition": 1
                }
            ],
            "total_adsorption": 0.178215
        }
    ],
    "isotherm_type": "",
    "pressureUnits": "bar",
    "tabular_data": 0,
    "temperature": 318
}
