Repository: NIST-ISODB/isodb-library

# NIST/ARPA-E Database of Novel and Emerging Adsorbent Materials

The [NIST/ARPA-E Database of Novel and Emerging Adsorbent Materials](https://adsorption.nist.gov/isodb) is a free, web-based catalog of adsorbent materials and measured adsorption properties of numerous materials obtained from article entries from the scientific literature.
The database also contains adsorption isotherms digitized from the cataloged articles, which can be compared visually online in the web application, analyzed online with available tools, or exported for offline analysis.

This is the official Github mirror of the database, providing a new way of submitting new isotherms, corrections, and updates.

File: Library/10.1002Aic.13970/10.1002Aic.13970.isotherm27.json
{
    "DOI": "10.1002/Aic.13970",
    "adsorbates": [
        {
            "InChIKey": "IJGRMHOSHXDMSA-UHFFFAOYSA-N",
            "name": "Nitrogen"
        }
    ],
    "adsorbent": {
        "hashkey": "NISTSRDXXX-b2dc02871a66ac38e4b195796cf3e00b",
        "name": "ZIF-8"
    },
    "adsorptionUnits": "mg/m2",
    "articleSource": "UNKNOWN",
    "category": "",
    "compositionType": "molefraction",
    "concentrationUnits": "",
    "date": "1000-01-01",
    "digitizer": "UNKNOWN",
    "filename": "10.1002Aic.13970.isotherm27",
    "isotherm_data": [
        {
            "pressure": 0.895382,
            "species_data": [
                {
                    "InChIKey": "IJGRMHOSHXDMSA-UHFFFAOYSA-N",
                    "adsorption": 0.0153478,
                    "composition": 1
                }
            ],
            "total_adsorption": 0.0153478
        },
        {
            "pressure": 3.10372,
            "species_data": [
                {
                    "InChIKey": "IJGRMHOSHXDMSA-UHFFFAOYSA-N",
                    "adsorption": 0.0820144,
                    "composition": 1
                }
            ],
            "total_adsorption": 0.0820144
        },
        {
            "pressure": 5.06205,
            "species_data": [
                {
                    "InChIKey": "IJGRMHOSHXDMSA-UHFFFAOYSA-N",
                    "adsorption": 0.138014,
                    "composition": 1
                }
            ],
            "total_adsorption": 0.138014
        },
        {
            "pressure": 10.1454,
            "species_data": [
                {
                    "InChIKey": "IJGRMHOSHXDMSA-UHFFFAOYSA-N",
                    "adsorption": 0.283348,
                    "composition": 1
                }
            ],
            "total_adsorption": 0.283348
        },
        {
            "pressure": 14.9787,
            "species_data": [
                {
                    "InChIKey": "IJGRMHOSHXDMSA-UHFFFAOYSA-N",
                    "adsorption": 0.427348,
                    "composition": 1
                }
            ],
            "total_adsorption": 0.427348
        },
        {
            "pressure": 20.062,
            "species_data": [
                {
                    "InChIKey": "IJGRMHOSHXDMSA-UHFFFAOYSA-N",
                    "adsorption": 0.572681,
                    "composition": 1
                }
            ],
            "total_adsorption": 0.572681
        },
        {
            "pressure": 24.9787,
            "species_data": [
                {
                    "InChIKey": "IJGRMHOSHXDMSA-UHFFFAOYSA-N",
                    "adsorption": 0.716681,
                    "composition": 1
                }
            ],
            "total_adsorption": 0.716681
        }
    ],
    "isotherm_type": "",
    "pressureUnits": "bar",
    "tabular_data": 0,
    "temperature": 298
}

File: Library/10.1002Aic.14467/10.1002Aic.14467.Isotherm19.json
{
    "DOI": "10.1002/Aic.14467",
    "adsorbates": [
        {
            "InChIKey": "CURLTUGMZLYLDI-UHFFFAOYSA-N",
            "name": "Carbon Dioxide"
        }
    ],
    "adsorbent": {
        "hashkey": "NISTSRDXXX-367c1fc33062b7f842fdf3a5071148d9",
        "name": "Zeolite FAU"
    },
    "adsorptionUnits": "mmol/g",
    "articleSource": "UNKNOWN",
    "category": "",
    "compositionType": "molefraction",
    "concentrationUnits": "",
    "date": "1000-01-01",
    "digitizer": "UNKNOWN",
    "filename": "10.1002Aic.14467.Isotherm19",
    "isotherm_data": [
        {
            "pressure": 0.0365854,
            "species_data": [
                {
                    "InChIKey": "CURLTUGMZLYLDI-UHFFFAOYSA-N",
                    "adsorption": 1.77636e-15,
                    "composition": 1
                }
            ],
            "total_adsorption": 1.77636e-15
        },
        {
            "pressure": 0.097561,
            "species_data": [
                {
                    "InChIKey": "CURLTUGMZLYLDI-UHFFFAOYSA-N",
                    "adsorption": 0.0543478,
                    "composition": 1
                }
            ],
            "total_adsorption": 0.0543478
        },
        {
            "pressure": 0.252033,
            "species_data": [
                {
                    "InChIKey": "CURLTUGMZLYLDI-UHFFFAOYSA-N",
                    "adsorption": 0.108696,
                    "composition": 1
                }
            ],
            "total_adsorption": 0.108696
        },
        {
            "pressure": 0.504065,
            "species_data": [
                {
                    "InChIKey": "CURLTUGMZLYLDI-UHFFFAOYSA-N",
                    "adsorption": 0.163043,
                    "composition": 1
                }
            ],
            "total_adsorption": 0.163043
        },
        {
            "pressure": 0.747967,
            "species_data": [
                {
                    "InChIKey": "CURLTUGMZLYLDI-UHFFFAOYSA-N",
                    "adsorption": 0.271739,
                    "composition": 1
                }
            ],
            "total_adsorption": 0.271739
        },
        {
            "pressure": 1,
            "species_data": [
                {
                    "InChIKey": "CURLTUGMZLYLDI-UHFFFAOYSA-N",
                    "adsorption": 0.326087,
                    "composition": 1
                }
            ],
            "total_adsorption": 0.326087
        }
    ],
    "isotherm_type": "",
    "pressureUnits": "bar",
    "tabular_data": 0,
    "temperature": 313
}

File: Library/10.1002Aic.14467/10.1002Aic.14467.Isotherm20.json
{
    "DOI": "10.1002/Aic.14467",
    "adsorbates": [
        {
            "InChIKey": "CURLTUGMZLYLDI-UHFFFAOYSA-N",
            "name": "Carbon Dioxide"
        }
    ],
    "adsorbent": {
        "hashkey": "NISTSRDXXX-f455e6339397d022a9bf1134cca8376d",
        "name": "DDR"
    },
    "adsorptionUnits": "mmol/g",
    "articleSource": "UNKNOWN",
    "category": "",
    "compositionType": "molefraction",
    "concentrationUnits": "",
    "date": "1000-01-01",
    "digitizer": "UNKNOWN",
    "filename": "10.1002Aic.14467.Isotherm20",
    "isotherm_data": [
        {
            "pressure": 0.109756,
            "species_data": [
                {
                    "InChIKey": "CURLTUGMZLYLDI-UHFFFAOYSA-N",
                    "adsorption": 0.108696,
                    "composition": 1
                }
            ],
            "total_adsorption": 0.108696
        },
        {
            "pressure": 0.260163,
            "species_data": [
                {
                    "InChIKey": "CURLTUGMZLYLDI-UHFFFAOYSA-N",
                    "adsorption": 0.271739,
                    "composition": 1
                }
            ],
            "total_adsorption": 0.271739
        },
        {
            "pressure": 0.5,
            "species_data": [
                {
                    "InChIKey": "CURLTUGMZLYLDI-UHFFFAOYSA-N",
                    "adsorption": 0.48913,
                    "composition": 1
                }
            ],
            "total_adsorption": 0.48913
        },
        {
            "pressure": 0.756098,
            "species_data": [
                {
                    "InChIKey": "CURLTUGMZLYLDI-UHFFFAOYSA-N",
                    "adsorption": 0.48913,
                    "composition": 1
                }
            ],
            "total_adsorption": 0.48913
        },
        {
            "pressure": 0.995935,
            "species_data": [
                {
                    "InChIKey": "CURLTUGMZLYLDI-UHFFFAOYSA-N",
                    "adsorption": 0.706522,
                    "composition": 1
                }
            ],
            "total_adsorption": 0.706522
        }
    ],
    "isotherm_type": "",
    "pressureUnits": "bar",
    "tabular_data": 0,
    "temperature": 313
}

File: Library/10.1002Aic.14467/10.1002Aic.14467.Isotherm31.json
{
    "DOI": "10.1002/Aic.14467",
    "adsorbates": [
        {
            "InChIKey": "IJGRMHOSHXDMSA-UHFFFAOYSA-N",
            "name": "Nitrogen"
        }
    ],
    "adsorbent": {
        "hashkey": "NISTSRDXXX-2c9380bddc59f547484ff729eab7d7cb",
        "name": "IRMOF-1"
    },
    "adsorptionUnits": "mmol/g",
    "articleSource": "UNKNOWN",
    "category": "",
    "compositionType": "molefraction",
    "concentrationUnits": "",
    "date": "1000-01-01",
    "digitizer": "UNKNOWN",
    "filename": "10.1002Aic.14467.Isotherm31",
    "isotherm_data": [
        {
            "pressure": 0.506122,
            "species_data": [
                {
                    "InChIKey": "IJGRMHOSHXDMSA-UHFFFAOYSA-N",
                    "adsorption": 0.0880302,
                    "composition": 1
                }
            ],
            "total_adsorption": 0.0880302
        },
        {
            "pressure": 0.755102,
            "species_data": [
                {
                    "InChIKey": "IJGRMHOSHXDMSA-UHFFFAOYSA-N",
                    "adsorption": 0.135315,
                    "composition": 1
                }
            ],
            "total_adsorption": 0.135315
        },
        {
            "pressure": 1.00408,
            "species_data": [
                {
                    "InChIKey": "IJGRMHOSHXDMSA-UHFFFAOYSA-N",
                    "adsorption": 0.173904,
                    "composition": 1
                }
            ],
            "total_adsorption": 0.173904
        }
    ],
    "isotherm_type": "",
    "pressureUnits": "bar",
    "tabular_data": 0,
    "temperature": 313
}

File: Library/10.1002Aic.14467/10.1002Aic.14467.Isotherm36.json
{
    "DOI": "10.1002/Aic.14467",
    "adsorbates": [
        {
            "InChIKey": "MYMOFIZGZYHOMD-UHFFFAOYSA-N",
            "name": "Oxygen"
        }
    ],
    "adsorbent": {
        "hashkey": "NISTSRDXXX-367c1fc33062b7f842fdf3a5071148d9",
        "name": "Zeolite FAU"
    },
    "adsorptionUnits": "mmol/g",
    "articleSource": "UNKNOWN",
    "category": "",
    "compositionType": "molefraction",
    "concentrationUnits": "",
    "date": "1000-01-01",
    "digitizer": "UNKNOWN",
    "filename": "10.1002Aic.14467.Isotherm36",
    "isotherm_data": [
        {
            "pressure": 0.253061,
            "species_data": [
                {
                    "InChIKey": "MYMOFIZGZYHOMD-UHFFFAOYSA-N",
                    "adsorption": 0.0120745,
                    "composition": 1
                }
            ],
            "total_adsorption": 0.0120745
        },
        {
            "pressure": 0.497959,
            "species_data": [
                {
                    "InChIKey": "MYMOFIZGZYHOMD-UHFFFAOYSA-N",
                    "adsorption": 0.0197892,
                    "composition": 1
                }
            ],
            "total_adsorption": 0.0197892
        },
        {
            "pressure": 0.75102,
            "species_data": [
                {
                    "InChIKey": "MYMOFIZGZYHOMD-UHFFFAOYSA-N",
                    "adsorption": 0.0318636,
                    "composition": 1
                }
            ],
            "total_adsorption": 0.0318636
        },
        {
            "pressure": 1.00408,
            "species_data": [
                {
                    "InChIKey": "MYMOFIZGZYHOMD-UHFFFAOYSA-N",
                    "adsorption": 0.0483337,
                    "composition": 1
                }
            ],
            "total_adsorption": 0.0483337
        }
    ],
    "isotherm_type": "",
    "pressureUnits": "bar",
    "tabular_data": 0,
    "temperature": 313
}

File: Library/10.1002Aic.14467/10.1002Aic.14467.Isotherm44.json
{
    "DOI": "10.1002/Aic.14467",
    "adsorbates": [
        {
            "InChIKey": "MYMOFIZGZYHOMD-UHFFFAOYSA-N",
            "name": "Oxygen"
        }
    ],
    "adsorbent": {
        "hashkey": "NISTSRDXXX-b848f05ba9fb26cdd50755863b377c56",
        "name": "MIL-47"
    },
    "adsorptionUnits": "mmol/g",
    "articleSource": "UNKNOWN",
    "category": "",
    "compositionType": "molefraction",
    "concentrationUnits": "",
    "date": "1000-01-01",
    "digitizer": "UNKNOWN",
    "filename": "10.1002Aic.14467.Isotherm44",
    "isotherm_data": [
        {
            "pressure": 0.247534,
            "species_data": [
                {
                    "InChIKey": "MYMOFIZGZYHOMD-UHFFFAOYSA-N",
                    "adsorption": 0.0852675,
                    "composition": 1
                }
            ],
            "total_adsorption": 0.0852675
        },
        {
            "pressure": 0.495113,
            "species_data": [
                {
                    "InChIKey": "MYMOFIZGZYHOMD-UHFFFAOYSA-N",
                    "adsorption": 0.161791,
                    "composition": 1
                }
            ],
            "total_adsorption": 0.161791
        },
        {
            "pressure": 0.746712,
            "species_data": [
                {
                    "InChIKey": "MYMOFIZGZYHOMD-UHFFFAOYSA-N",
                    "adsorption": 0.247023,
                    "composition": 1
                }
            ],
            "total_adsorption": 0.247023
        },
        {
            "pressure": 0.994291,
            "species_data": [
                {
                    "InChIKey": "MYMOFIZGZYHOMD-UHFFFAOYSA-N",
                    "adsorption": 0.323547,
                    "composition": 1
                }
            ],
            "total_adsorption": 0.323547
        }
    ],
    "isotherm_type": "",
    "pressureUnits": "bar",
    "tabular_data": 0,
    "temperature": 313
}

File: Library/10.1002Aic.14467/10.1002Aic.14467.Isotherm48.json
{
    "DOI": "10.1002/Aic.14467",
    "adsorbates": [
        {
            "InChIKey": "RAHZWNYVWXNFOC-UHFFFAOYSA-N",
            "name": "Sulfur dioxide"
        }
    ],
    "adsorbent": {
        "hashkey": "NISTSRDXXX-bbd809480ca8c8d0e4d066e70a9719d1",
        "name": "MOF-177"
    },
    "adsorptionUnits": "mmol/g",
    "articleSource": "UNKNOWN",
    "category": "",
    "compositionType": "molefraction",
    "concentrationUnits": "",
    "date": "1000-01-01",
    "digitizer": "UNKNOWN",
    "filename": "10.1002Aic.14467.Isotherm48",
    "isotherm_data": [
        {
            "pressure": 0.731707,
            "species_data": [
                {
                    "InChIKey": "RAHZWNYVWXNFOC-UHFFFAOYSA-N",
                    "adsorption": 4.1188,
                    "composition": 1
                }
            ],
            "total_adsorption": 4.1188
        },
        {
            "pressure": 0.788618,
            "species_data": [
                {
                    "InChIKey": "RAHZWNYVWXNFOC-UHFFFAOYSA-N",
                    "adsorption": 4.9069,
                    "composition": 1
                }
            ],
            "total_adsorption": 4.9069
        },
        {
            "pressure": 0.853659,
            "species_data": [
                {
                    "InChIKey": "RAHZWNYVWXNFOC-UHFFFAOYSA-N",
                    "adsorption": 5.53108,
                    "composition": 1
                }
            ],
            "total_adsorption": 5.53108
        },
        {
            "pressure": 0.894309,
            "species_data": [
                {
                    "InChIKey": "RAHZWNYVWXNFOC-UHFFFAOYSA-N",
                    "adsorption": 6.48571,
                    "composition": 1
                }
            ],
            "total_adsorption": 6.48571
        },
        {
            "pressure": 0.943089,
            "species_data": [
                {
                    "InChIKey": "RAHZWNYVWXNFOC-UHFFFAOYSA-N",
                    "adsorption": 13.4055,
                    "composition": 1
                }
            ],
            "total_adsorption": 13.4055
        },
        {
            "pressure": 0.99187,
            "species_data": [
                {
                    "InChIKey": "RAHZWNYVWXNFOC-UHFFFAOYSA-N",
                    "adsorption": 26.6155,
                    "composition": 1
                }
            ],
            "total_adsorption": 26.6155
        }
    ],
    "isotherm_type": "",
    "pressureUnits": "bar",
    "tabular_data": 0,
    "temperature": 313
}

File: Library/10.1002Aic.14467/10.1002Aic.14467.Isotherm64.json
{
    "DOI": "10.1002/Aic.14467",
    "adsorbates": [
        {
            "InChIKey": "JCXJVPUVTGWSNB-UHFFFAOYSA-N",
            "name": "Nitrogen Dioxide"
        }
    ],
    "adsorbent": {
        "hashkey": "NISTSRDXXX-b342ae78d659f61921dcf8ab7031c67a",
        "name": "MFI"
    },
    "adsorptionUnits": "mmol/g",
    "articleSource": "UNKNOWN",
    "category": "",
    "compositionType": "molefraction",
    "concentrationUnits": "",
    "date": "1000-01-01",
    "digitizer": "UNKNOWN",
    "filename": "10.1002Aic.14467.Isotherm64",
    "isotherm_data": [
        {
            "pressure": 0.0612245,
            "species_data": [
                {
                    "InChIKey": "JCXJVPUVTGWSNB-UHFFFAOYSA-N",
                    "adsorption": 0.0425814,
                    "composition": 1
                }
            ],
            "total_adsorption": 0.0425814
        },
        {
            "pressure": 0.102041,
            "species_data": [
                {
                    "InChIKey": "JCXJVPUVTGWSNB-UHFFFAOYSA-N",
                    "adsorption": 0.0745725,
                    "composition": 1
                }
            ],
            "total_adsorption": 0.0745725
        },
        {
            "pressure": 0.257143,
            "species_data": [
                {
                    "InChIKey": "JCXJVPUVTGWSNB-UHFFFAOYSA-N",
                    "adsorption": 0.116139,
                    "composition": 1
                }
            ],
            "total_adsorption": 0.116139
        },
        {
            "pressure": 0.497959,
            "species_data": [
                {
                    "InChIKey": "JCXJVPUVTGWSNB-UHFFFAOYSA-N",
                    "adsorption": 0.232454,
                    "composition": 1
                }
            ],
            "total_adsorption": 0.232454
        },
        {
            "pressure": 0.746939,
            "species_data": [
                {
                    "InChIKey": "JCXJVPUVTGWSNB-UHFFFAOYSA-N",
                    "adsorption": 0.316249,
                    "composition": 1
                }
            ],
            "total_adsorption": 0.316249
        },
        {
            "pressure": 1,
            "species_data": [
                {
                    "InChIKey": "JCXJVPUVTGWSNB-UHFFFAOYSA-N",
                    "adsorption": 0.4,
                    "composition": 1
                }
            ],
            "total_adsorption": 0.4
        }
    ],
    "isotherm_type": "",
    "pressureUnits": "bar",
    "tabular_data": 0,
    "temperature": 313
}

File: Library/10.1002Aic.14467/10.1002Aic.14467.Isotherm67.json
{
    "DOI": "10.1002/Aic.14467",
    "adsorbates": [
        {
            "InChIKey": "MWUXSHHQAYIFBG-UHFFFAOYSA-N",
            "name": "Nitric oxide"
        }
    ],
    "adsorbent": {
        "hashkey": "NISTSRDXXX-367c1fc33062b7f842fdf3a5071148d9",
        "name": "Zeolite FAU"
    },
    "adsorptionUnits": "mmol/g",
    "articleSource": "UNKNOWN",
    "category": "",
    "compositionType": "molefraction",
    "concentrationUnits": "",
    "date": "1000-01-01",
    "digitizer": "UNKNOWN",
    "filename": "10.1002Aic.14467.Isotherm67",
    "isotherm_data": [
        {
            "pressure": 0.253061,
            "species_data": [
                {
                    "InChIKey": "MWUXSHHQAYIFBG-UHFFFAOYSA-N",
                    "adsorption": 0.0326087,
                    "composition": 1
                }
            ],
            "total_adsorption": 0.0326087
        },
        {
            "pressure": 0.502041,
            "species_data": [
                {
                    "InChIKey": "MWUXSHHQAYIFBG-UHFFFAOYSA-N",
                    "adsorption": 0.0407609,
                    "composition": 1
                }
            ],
            "total_adsorption": 0.0407609
        },
        {
            "pressure": 0.75102,
            "species_data": [
                {
                    "InChIKey": "MWUXSHHQAYIFBG-UHFFFAOYSA-N",
                    "adsorption": 0.0652174,
                    "composition": 1
                }
            ],
            "total_adsorption": 0.0652174
        },
        {
            "pressure": 1.00816,
            "species_data": [
                {
                    "InChIKey": "MWUXSHHQAYIFBG-UHFFFAOYSA-N",
                    "adsorption": 0.0896739,
                    "composition": 1
                }
            ],
            "total_adsorption": 0.0896739
        }
    ],
    "isotherm_type": "",
    "pressureUnits": "bar",
    "tabular_data": 0,
    "temperature": 313
}

File: Library/10.1002Aic.14467/10.1002Aic.14467.Isotherm76.json
{
    "DOI": "10.1002/Aic.14467",
    "adsorbates": [
        {
            "InChIKey": "MWUXSHHQAYIFBG-UHFFFAOYSA-N",
            "name": "Nitric oxide"
        }
    ],
    "adsorbent": {
        "hashkey": "NISTSRDXXX-8319882af2e95ebcbd744a7a8661f022",
        "name": "Cu-BTC"
    },
    "adsorptionUnits": "mmol/g",
    "articleSource": "UNKNOWN",
    "category": "",
    "compositionType": "molefraction",
    "concentrationUnits": "",
    "date": "1000-01-01",
    "digitizer": "UNKNOWN",
    "filename": "10.1002Aic.14467.Isotherm76",
    "isotherm_data": [
        {
            "pressure": 0.0489796,
            "species_data": [
                {
                    "InChIKey": "MWUXSHHQAYIFBG-UHFFFAOYSA-N",
                    "adsorption": 0.0823687,
                    "composition": 1
                }
            ],
            "total_adsorption": 0.0823687
        },
        {
            "pressure": 0.0979592,
            "species_data": [
                {
                    "InChIKey": "MWUXSHHQAYIFBG-UHFFFAOYSA-N",
                    "adsorption": 0.148344,
                    "composition": 1
                }
            ],
            "total_adsorption": 0.148344
        },
        {
            "pressure": 0.244898,
            "species_data": [
                {
                    "InChIKey": "MWUXSHHQAYIFBG-UHFFFAOYSA-N",
                    "adsorption": 0.338073,
                    "composition": 1
                }
            ],
            "total_adsorption": 0.338073
        },
        {
            "pressure": 0.502041,
            "species_data": [
                {
                    "InChIKey": "MWUXSHHQAYIFBG-UHFFFAOYSA-N",
                    "adsorption": 0.610672,
                    "composition": 1
                }
            ],
            "total_adsorption": 0.610672
        },
        {
            "pressure": 0.746939,
            "species_data": [
                {
                    "InChIKey": "MWUXSHHQAYIFBG-UHFFFAOYSA-N",
                    "adsorption": 0.883172,
                    "composition": 1
                }
            ],
            "total_adsorption": 0.883172
        },
        {
            "pressure": 1,
            "species_data": [
                {
                    "InChIKey": "MWUXSHHQAYIFBG-UHFFFAOYSA-N",
                    "adsorption": 1.11475,
                    "composition": 1
                }
            ],
            "total_adsorption": 1.11475
        }
    ],
    "isotherm_type": "",
    "pressureUnits": "bar",
    "tabular_data": 0,
    "temperature": 313
}

File: Library/10.1002Aic.14467/10.1002Aic.14467.Isotherm79.json
{
    "DOI": "10.1002/Aic.14467",
    "adsorbates": [
        {
            "InChIKey": "RAHZWNYVWXNFOC-UHFFFAOYSA-N",
            "name": "Sulfur dioxide"
        }
    ],
    "adsorbent": {
        "hashkey": "NISTSRDXXX-b848f05ba9fb26cdd50755863b377c56",
        "name": "MIL-47"
    },
    "adsorptionUnits": "mmol/g",
    "articleSource": "UNKNOWN",
    "category": "",
    "compositionType": "molefraction",
    "concentrationUnits": "",
    "date": "1000-01-01",
    "digitizer": "UNKNOWN",
    "filename": "10.1002Aic.14467.Isotherm79",
    "isotherm_data": [
        {
            "pressure": 0.242591,
            "species_data": [
                {
                    "InChIKey": "RAHZWNYVWXNFOC-UHFFFAOYSA-N",
                    "adsorption": 0.0202001,
                    "composition": 1
                }
            ],
            "total_adsorption": 0.0202001
        },
        {
            "pressure": 0.493412,
            "species_data": [
                {
                    "InChIKey": "RAHZWNYVWXNFOC-UHFFFAOYSA-N",
                    "adsorption": 0.0403056,
                    "composition": 1
                }
            ],
            "total_adsorption": 0.0403056
        },
        {
            "pressure": 0.744211,
            "species_data": [
                {
                    "InChIKey": "RAHZWNYVWXNFOC-UHFFFAOYSA-N",
                    "adsorption": 0.0627102,
                    "composition": 1
                }
            ],
            "total_adsorption": 0.0627102
        },
        {
            "pressure": 0.999125,
            "species_data": [
                {
                    "InChIKey": "RAHZWNYVWXNFOC-UHFFFAOYSA-N",
                    "adsorption": 0.0850675,
                    "composition": 1
                }
            ],
            "total_adsorption": 0.0850675
        }
    ],
    "isotherm_type": "",
    "pressureUnits": "bar",
    "tabular_data": 0,
    "temperature": 313
}

File: Library/10.1002Aic.14467/10.1002Aic.14467.Isotherm80.json
{
    "DOI": "10.1002/Aic.14467",
    "adsorbates": [
        {
            "InChIKey": "RAHZWNYVWXNFOC-UHFFFAOYSA-N",
            "name": "Sulfur dioxide"
        }
    ],
    "adsorbent": {
        "hashkey": "NISTSRDXXX-b342ae78d659f61921dcf8ab7031c67a",
        "name": "MFI"
    },
    "adsorptionUnits": "mmol/g",
    "articleSource": "UNKNOWN",
    "category": "",
    "compositionType": "molefraction",
    "concentrationUnits": "",
    "date": "1000-01-01",
    "digitizer": "UNKNOWN",
    "filename": "10.1002Aic.14467.Isotherm80",
    "isotherm_data": [
        {
            "pressure": 0.501951,
            "species_data": [
                {
                    "InChIKey": "RAHZWNYVWXNFOC-UHFFFAOYSA-N",
                    "adsorption": 0.0103224,
                    "composition": 1
                }
            ],
            "total_adsorption": 0.0103224
        },
        {
            "pressure": 0.752892,
            "species_data": [
                {
                    "InChIKey": "RAHZWNYVWXNFOC-UHFFFAOYSA-N",
                    "adsorption": 0.0189323,
                    "composition": 1
                }
            ],
            "total_adsorption": 0.0189323
        },
        {
            "pressure": 0.995624,
            "species_data": [
                {
                    "InChIKey": "RAHZWNYVWXNFOC-UHFFFAOYSA-N",
                    "adsorption": 0.0253377,
                    "composition": 1
                }
            ],
            "total_adsorption": 0.0253377
        }
    ],
    "isotherm_type": "",
    "pressureUnits": "bar",
    "tabular_data": 0,
    "temperature": 313
}

File: Library/10.1002Aic.14467/10.1002Aic.14467.Isotherm81.json
{
    "DOI": "10.1002/Aic.14467",
    "adsorbates": [
        {
            "InChIKey": "RAHZWNYVWXNFOC-UHFFFAOYSA-N",
            "name": "Sulfur dioxide"
        }
    ],
    "adsorbent": {
        "hashkey": "NISTSRDXXX-b2dc02871a66ac38e4b195796cf3e00b",
        "name": "ZIF-8"
    },
    "adsorptionUnits": "mmol/g",
    "articleSource": "UNKNOWN",
    "category": "",
    "compositionType": "molefraction",
    "concentrationUnits": "",
    "date": "1000-01-01",
    "digitizer": "UNKNOWN",
    "filename": "10.1002Aic.14467.Isotherm81",
    "isotherm_data": [
        {
            "pressure": -0.00825508,
            "species_data": [
                {
                    "InChIKey": "RAHZWNYVWXNFOC-UHFFFAOYSA-N",
                    "adsorption": 0.00239374,
                    "composition": 1
                }
            ],
            "total_adsorption": 0.00239374
        },
        {
            "pressure": 0.0493649,
            "species_data": [
                {
                    "InChIKey": "RAHZWNYVWXNFOC-UHFFFAOYSA-N",
                    "adsorption": 0.00173144,
                    "composition": 1
                }
            ],
            "total_adsorption": 0.00173144
        },
        {
            "pressure": 0.0946377,
            "species_data": [
                {
                    "InChIKey": "RAHZWNYVWXNFOC-UHFFFAOYSA-N",
                    "adsorption": 0.00121106,
                    "composition": 1
                }
            ],
            "total_adsorption": 0.00121106
        },
        {
            "pressure": 0.255103,
            "species_data": [
                {
                    "InChIKey": "RAHZWNYVWXNFOC-UHFFFAOYSA-N",
                    "adsorption": 0.00396433,
                    "composition": 1
                }
            ],
            "total_adsorption": 0.00396433
        },
        {
            "pressure": 0.501975,
            "species_data": [
                {
                    "InChIKey": "RAHZWNYVWXNFOC-UHFFFAOYSA-N",
                    "adsorption": 0.00802328,
                    "composition": 1
                }
            ],
            "total_adsorption": 0.00802328
        },
        {
            "pressure": 0.748918,
            "species_data": [
                {
                    "InChIKey": "RAHZWNYVWXNFOC-UHFFFAOYSA-N",
                    "adsorption": 0.00518485,
                    "composition": 1
                }
            ],
            "total_adsorption": 0.00518485
        },
        {
            "pressure": 0.999953,
            "species_data": [
                {
                    "InChIKey": "RAHZWNYVWXNFOC-UHFFFAOYSA-N",
                    "adsorption": 0.00459824,
                    "composition": 1
                }
            ],
            "total_adsorption": 0.00459824
        }
    ],
    "isotherm_type": "",
    "pressureUnits": "bar",
    "tabular_data": 0,
    "temperature": 313
}

File: Library/10.1002Aic.14467/10.1002Aic.14467.Isotherm83.json
{
    "DOI": "10.1002/Aic.14467",
    "adsorbates": [
        {
            "InChIKey": "NISTSRD205-D45B7605C76C77F207BA",
            "name": "Nitrous Oxides"
        }
    ],
    "adsorbent": {
        "hashkey": "NISTSRDXXX-367c1fc33062b7f842fdf3a5071148d9",
        "name": "Zeolite FAU"
    },
    "adsorptionUnits": "mmol/g",
    "articleSource": "UNKNOWN",
    "category": "",
    "compositionType": "molefraction",
    "concentrationUnits": "",
    "date": "1000-01-01",
    "digitizer": "UNKNOWN",
    "filename": "10.1002Aic.14467.Isotherm83",
    "isotherm_data": [
        {
            "pressure": 0.0867317,
            "species_data": [
                {
                    "InChIKey": "NISTSRD205-D45B7605C76C77F207BA",
                    "adsorption": 1.63994e-05,
                    "composition": 1
                }
            ],
            "total_adsorption": 1.63994e-05
        },
        {
            "pressure": 0.256134,
            "species_data": [
                {
                    "InChIKey": "NISTSRD205-D45B7605C76C77F207BA",
                    "adsorption": 2.35189e-05,
                    "composition": 1
                }
            ],
            "total_adsorption": 2.35189e-05
        },
        {
            "pressure": 0.508182,
            "species_data": [
                {
                    "InChIKey": "NISTSRD205-D45B7605C76C77F207BA",
                    "adsorption": 2.99299e-05,
                    "composition": 1
                }
            ],
            "total_adsorption": 2.99299e-05
        },
        {
            "pressure": 0.74781,
            "species_data": [
                {
                    "InChIKey": "NISTSRD205-D45B7605C76C77F207BA",
                    "adsorption": 4.50188e-05,
                    "composition": 1
                }
            ],
            "total_adsorption": 4.50188e-05
        },
        {
            "pressure": 1.00397,
            "species_data": [
                {
                    "InChIKey": "NISTSRD205-D45B7605C76C77F207BA",
                    "adsorption": 5.9966e-05,
                    "composition": 1
                }
            ],
            "total_adsorption": 5.9966e-05
        }
    ],
    "isotherm_type": "",
    "pressureUnits": "bar",
    "tabular_data": 0,
    "temperature": 313
}

File: Library/10.1002Er.1933/10.1002Er.1933.isotherm3.json
{
    "DOI": "10.1002/Er.1933",
    "adsorbates": [
        {
            "InChIKey": "IJGRMHOSHXDMSA-UHFFFAOYSA-N",
            "name": "Nitrogen"
        }
    ],
    "adsorbent": {
        "hashkey": "NISTSRDXXX-f55cae58cff61d336d8b65bece21175f",
        "name": "MIL-101"
    },
    "adsorptionUnits": "cm3(STP)/g",
    "articleSource": "UNKNOWN",
    "category": "",
    "compositionType": "molefraction",
    "concentrationUnits": "",
    "date": "1000-01-01",
    "digitizer": "UNKNOWN",
    "filename": "10.1002Er.1933.isotherm3",
    "isotherm_data": [
        {
            "pressure": 0.00837971,
            "species_data": [
                {
                    "InChIKey": "IJGRMHOSHXDMSA-UHFFFAOYSA-N",
                    "adsorption": 319.491,
                    "composition": 1
                }
            ],
            "total_adsorption": 319.491
        },
        {
            "pressure": 0.0389679,
            "species_data": [
                {
                    "InChIKey": "IJGRMHOSHXDMSA-UHFFFAOYSA-N",
                    "adsorption": 416.499,
                    "composition": 1
                }
            ],
            "total_adsorption": 416.499
        },
        {
            "pressure": 0.0782957,
            "species_data": [
                {
                    "InChIKey": "IJGRMHOSHXDMSA-UHFFFAOYSA-N",
                    "adsorption": 495.154,
                    "composition": 1
                }
            ],
            "total_adsorption": 495.154
        },
        {
            "pressure": 0.130733,
            "species_data": [
                {
                    "InChIKey": "IJGRMHOSHXDMSA-UHFFFAOYSA-N",
                    "adsorption": 592.163,
                    "composition": 1
                }
            ],
            "total_adsorption": 592.163
        },
        {
            "pressure": 0.167876,
            "species_data": [
                {
                    "InChIKey": "IJGRMHOSHXDMSA-UHFFFAOYSA-N",
                    "adsorption": 655.087,
                    "composition": 1
                }
            ],
            "total_adsorption": 655.087
        },
        {
            "pressure": 0.207203,
            "species_data": [
                {
                    "InChIKey": "IJGRMHOSHXDMSA-UHFFFAOYSA-N",
                    "adsorption": 676.062,
                    "composition": 1
                }
            ],
            "total_adsorption": 676.062
        },
        {
            "pressure": 0.248716,
            "species_data": [
                {
                    "InChIKey": "IJGRMHOSHXDMSA-UHFFFAOYSA-N",
                    "adsorption": 749.474,
                    "composition": 1
                }
            ],
            "total_adsorption": 749.474
        },
        {
            "pressure": 0.35796,
            "species_data": [
                {
                    "InChIKey": "IJGRMHOSHXDMSA-UHFFFAOYSA-N",
                    "adsorption": 767.827,
                    "composition": 1
                }
            ],
            "total_adsorption": 767.827
        },
        {
            "pressure": 0.414766,
            "species_data": [
                {
                    "InChIKey": "IJGRMHOSHXDMSA-UHFFFAOYSA-N",
                    "adsorption": 767.827,
                    "composition": 1
                }
            ],
            "total_adsorption": 767.827
        },
        {
            "pressure": 0.556783,
            "species_data": [
                {
                    "InChIKey": "IJGRMHOSHXDMSA-UHFFFAOYSA-N",
                    "adsorption": 775.692,
                    "composition": 1
                }
            ],
            "total_adsorption": 775.692
        },
        {
            "pressure": 0.711909,
            "species_data": [
                {
                    "InChIKey": "IJGRMHOSHXDMSA-UHFFFAOYSA-N",
                    "adsorption": 783.558,
                    "composition": 1
                }
            ],
            "total_adsorption": 783.558
        },
        {
            "pressure": 0.843002,
            "species_data": [
                {
                    "InChIKey": "IJGRMHOSHXDMSA-UHFFFAOYSA-N",
                    "adsorption": 788.802,
                    "composition": 1
                }
            ],
            "total_adsorption": 788.802
        },
        {
            "pressure": 0.947875,
            "species_data": [
                {
                    "InChIKey": "IJGRMHOSHXDMSA-UHFFFAOYSA-N",
                    "adsorption": 799.289,
                    "composition": 1
                }
            ],
            "total_adsorption": 799.289
        },
        {
            "pressure": 0.987203,
            "species_data": [
                {
                    "InChIKey": "IJGRMHOSHXDMSA-UHFFFAOYSA-N",
                    "adsorption": 801.911,
                    "composition": 1
                }
            ],
            "total_adsorption": 801.911
        },
        {
            "pressure": 0.989388,
            "species_data": [
                {
                    "InChIKey": "IJGRMHOSHXDMSA-UHFFFAOYSA-N",
                    "adsorption": 815.02,
                    "composition": 1
                }
            ],
            "total_adsorption": 815.02
        }
    ],
    "isotherm_type": "",
    "pressureUnits": "bar",
    "tabular_data": 0,
    "temperature": 77
}

File: Library/10.1002adem.201000246/10.1002adem.201000246.Isotherm2.json
{
    "DOI": "10.1002/adem.201000246",
    "adsorbates": [
        {
            "InChIKey": "IJGRMHOSHXDMSA-UHFFFAOYSA-N",
            "name": "Nitrogen"
        }
    ],
    "adsorbent": {
        "hashkey": "NIST-MATDB-c86c6ddb29e17b5beb79e22bca90231a",
        "name": "MOF/PAN"
    },
    "adsorptionUnits": "cm3(STP)/g",
    "articleSource": "UNKNOWN",
    "category": "",
    "compositionType": "molefraction",
    "concentrationUnits": "",
    "date": "1000-01-01",
    "digitizer": "UNKNOWN",
    "filename": "10.1002adem.201000246.Isotherm2",
    "isotherm_data": [
        {
            "pressure": 0.00927183,
            "species_data": [
                {
                    "InChIKey": "IJGRMHOSHXDMSA-UHFFFAOYSA-N",
                    "adsorption": 313.291,
                    "composition": 1
                }
            ],
            "total_adsorption": 313.291
        },
        {
            "pressure": 0.0195145,
            "species_data": [
                {
                    "InChIKey": "IJGRMHOSHXDMSA-UHFFFAOYSA-N",
                    "adsorption": 316.456,
                    "composition": 1
                }
            ],
            "total_adsorption": 316.456
        },
        {
            "pressure": 0.0451051,
            "species_data": [
                {
                    "InChIKey": "IJGRMHOSHXDMSA-UHFFFAOYSA-N",
                    "adsorption": 321.203,
                    "composition": 1
                }
            ],
            "total_adsorption": 321.203
        },
        {
            "pressure": 0.0630339,
            "species_data": [
                {
                    "InChIKey": "IJGRMHOSHXDMSA-UHFFFAOYSA-N",
                    "adsorption": 327.532,
                    "composition": 1
                }
            ],
            "total_adsorption": 327.532
        },
        {
            "pressure": 0.0835112,
            "species_data": [
                {
                    "InChIKey": "IJGRMHOSHXDMSA-UHFFFAOYSA-N",
                    "adsorption": 332.278,
                    "composition": 1
                }
            ],
            "total_adsorption": 332.278
        },
        {
            "pressure": 0.0963187,
            "species_data": [
                {
                    "InChIKey": "IJGRMHOSHXDMSA-UHFFFAOYSA-N",
                    "adsorption": 337.025,
                    "composition": 1
                }
            ],
            "total_adsorption": 337.025
        },
        {
            "pressure": 0.144919,
            "species_data": [
                {
                    "InChIKey": "IJGRMHOSHXDMSA-UHFFFAOYSA-N",
                    "adsorption": 341.772,
                    "composition": 1
                }
            ],
            "total_adsorption": 341.772
        },
        {
            "pressure": 0.150032,
            "species_data": [
                {
                    "InChIKey": "IJGRMHOSHXDMSA-UHFFFAOYSA-N",
                    "adsorption": 341.772,
                    "composition": 1
                }
            ],
            "total_adsorption": 341.772
        },
        {
            "pressure": 0.190954,
            "species_data": [
                {
                    "InChIKey": "IJGRMHOSHXDMSA-UHFFFAOYSA-N",
                    "adsorption": 344.937,
                    "composition": 1
                }
            ],
            "total_adsorption": 344.937
        },
        {
            "pressure": 0.236982,
            "species_data": [
                {
                    "InChIKey": "IJGRMHOSHXDMSA-UHFFFAOYSA-N",
                    "adsorption": 346.519,
                    "composition": 1
                }
            ],
            "total_adsorption": 346.519
        },
        {
            "pressure": 0.295809,
            "species_data": [
                {
                    "InChIKey": "IJGRMHOSHXDMSA-UHFFFAOYSA-N",
                    "adsorption": 351.266,
                    "composition": 1
                }
            ],
            "total_adsorption": 351.266
        },
        {
            "pressure": 0.341836,
            "species_data": [
                {
                    "InChIKey": "IJGRMHOSHXDMSA-UHFFFAOYSA-N",
                    "adsorption": 352.848,
                    "composition": 1
                }
            ],
            "total_adsorption": 352.848
        },
        {
            "pressure": 0.38275,
            "species_data": [
                {
                    "InChIKey": "IJGRMHOSHXDMSA-UHFFFAOYSA-N",
                    "adsorption": 354.43,
                    "composition": 1
                }
            ],
            "total_adsorption": 354.43
        },
        {
            "pressure": 0.392985,
            "species_data": [
                {
                    "InChIKey": "IJGRMHOSHXDMSA-UHFFFAOYSA-N",
                    "adsorption": 356.013,
                    "composition": 1
                }
            ],
            "total_adsorption": 356.013
        },
        {
            "pressure": 0.439004,
            "species_data": [
                {
                    "InChIKey": "IJGRMHOSHXDMSA-UHFFFAOYSA-N",
                    "adsorption": 356.013,
                    "composition": 1
                }
            ],
            "total_adsorption": 356.013
        },
        {
            "pressure": 0.48758,
            "species_data": [
                {
                    "InChIKey": "IJGRMHOSHXDMSA-UHFFFAOYSA-N",
                    "adsorption": 356.013,
                    "composition": 1
                }
            ],
            "total_adsorption": 356.013
        },
        {
            "pressure": 0.536173,
            "species_data": [
                {
                    "InChIKey": "IJGRMHOSHXDMSA-UHFFFAOYSA-N",
                    "adsorption": 359.177,
                    "composition": 1
                }
            ],
            "total_adsorption": 359.177
        },
        {
            "pressure": 0.584757,
            "species_data": [
                {
                    "InChIKey": "IJGRMHOSHXDMSA-UHFFFAOYSA-N",
                    "adsorption": 360.759,
                    "composition": 1
                }
            ],
            "total_adsorption": 360.759
        },
        {
            "pressure": 0.630776,
            "species_data": [
                {
                    "InChIKey": "IJGRMHOSHXDMSA-UHFFFAOYSA-N",
                    "adsorption": 360.759,
                    "composition": 1
                }
            ],
            "total_adsorption": 360.759
        },
        {
            "pressure": 0.67936,
            "species_data": [
                {
                    "InChIKey": "IJGRMHOSHXDMSA-UHFFFAOYSA-N",
                    "adsorption": 362.342,
                    "composition": 1
                }
            ],
            "total_adsorption": 362.342
        },
        {
            "pressure": 0.727936,
            "species_data": [
                {
                    "InChIKey": "IJGRMHOSHXDMSA-UHFFFAOYSA-N",
                    "adsorption": 362.342,
                    "composition": 1
                }
            ],
            "total_adsorption": 362.342
        },
        {
            "pressure": 0.776528,
            "species_data": [
                {
                    "InChIKey": "IJGRMHOSHXDMSA-UHFFFAOYSA-N",
                    "adsorption": 365.506,
                    "composition": 1
                }
            ],
            "total_adsorption": 365.506
        },
        {
            "pressure": 0.827661,
            "species_data": [
                {
                    "InChIKey": "IJGRMHOSHXDMSA-UHFFFAOYSA-N",
                    "adsorption": 365.506,
                    "composition": 1
                }
            ],
            "total_adsorption": 365.506
        },
        {
            "pressure": 0.876253,
            "species_data": [
                {
                    "InChIKey": "IJGRMHOSHXDMSA-UHFFFAOYSA-N",
                    "adsorption": 368.671,
                    "composition": 1
                }
            ],
            "total_adsorption": 368.671
        },
        {
            "pressure": 0.924821,
            "species_data": [
                {
                    "InChIKey": "IJGRMHOSHXDMSA-UHFFFAOYSA-N",
                    "adsorption": 367.089,
                    "composition": 1
                }
            ],
            "total_adsorption": 367.089
        },
        {
            "pressure": 0.942726,
            "species_data": [
                {
                    "InChIKey": "IJGRMHOSHXDMSA-UHFFFAOYSA-N",
                    "adsorption": 368.671,
                    "composition": 1
                }
            ],
            "total_adsorption": 368.671
        },
        {
            "pressure": 0.968308,
            "species_data": [
                {
                    "InChIKey": "IJGRMHOSHXDMSA-UHFFFAOYSA-N",
                    "adsorption": 371.835,
                    "composition": 1
                }
            ],
            "total_adsorption": 371.835
        }
    ],
    "isotherm_type": "",
    "pressureUnits": "bar",
    "tabular_data": 0,
    "temperature": 77
}
