Repository: NIST-ISODB/isodb-library

# NIST/ARPA-E Database of Novel and Emerging Adsorbent Materials

The [NIST/ARPA-E Database of Novel and Emerging Adsorbent Materials](https://adsorption.nist.gov/isodb) is a free, web-based catalog of adsorbent materials and measured adsorption properties of numerous materials obtained from article entries from the scientific literature.
The database also contains adsorption isotherms digitized from the cataloged articles, which can be compared visually online in the web application, analyzed online with available tools, or exported for offline analysis.

This is the official Github mirror of the database, providing a new way of submitting new isotherms, corrections, and updates.

File: Library/10.1002adfm.200600944/10.1002adfm.200600944.Isotherm4.json
{
    "DOI": "10.1002/adfm.200600944",
    "adsorbates": [
        {
            "InChIKey": "UFHFLCQGNIYNRP-UHFFFAOYSA-N",
            "name": "Hydrogen"
        }
    ],
    "adsorbent": {
        "hashkey": "NIST-MATDB-244fafd88139775d32694c4abac2827f",
        "name": "[Cu(bdc)(ted)0.5]*2 DMF*0.2H2O"
    },
    "adsorptionUnits": "wt%",
    "articleSource": "UNKNOWN",
    "category": "",
    "compositionType": "molefraction",
    "concentrationUnits": "",
    "date": "1000-01-01",
    "digitizer": "UNKNOWN",
    "filename": "10.1002adfm.200600944.Isotherm4",
    "isotherm_data": [
        {
            "pressure": 0.101524,
            "species_data": [
                {
                    "InChIKey": "UFHFLCQGNIYNRP-UHFFFAOYSA-N",
                    "adsorption": 0.147984,
                    "composition": 1
                }
            ],
            "total_adsorption": 0.147984
        },
        {
            "pressure": 0.125412,
            "species_data": [
                {
                    "InChIKey": "UFHFLCQGNIYNRP-UHFFFAOYSA-N",
                    "adsorption": 0.184971,
                    "composition": 1
                }
            ],
            "total_adsorption": 0.184971
        },
        {
            "pressure": 0.177169,
            "species_data": [
                {
                    "InChIKey": "UFHFLCQGNIYNRP-UHFFFAOYSA-N",
                    "adsorption": 0.246688,
                    "composition": 1
                }
            ],
            "total_adsorption": 0.246688
        },
        {
            "pressure": 0.228927,
            "species_data": [
                {
                    "InChIKey": "UFHFLCQGNIYNRP-UHFFFAOYSA-N",
                    "adsorption": 0.308405,
                    "composition": 1
                }
            ],
            "total_adsorption": 0.308405
        },
        {
            "pressure": 0.252815,
            "species_data": [
                {
                    "InChIKey": "UFHFLCQGNIYNRP-UHFFFAOYSA-N",
                    "adsorption": 0.339251,
                    "composition": 1
                }
            ],
            "total_adsorption": 0.339251
        },
        {
            "pressure": 0.276703,
            "species_data": [
                {
                    "InChIKey": "UFHFLCQGNIYNRP-UHFFFAOYSA-N",
                    "adsorption": 0.370098,
                    "composition": 1
                }
            ],
            "total_adsorption": 0.370098
        },
        {
            "pressure": 0.32846,
            "species_data": [
                {
                    "InChIKey": "UFHFLCQGNIYNRP-UHFFFAOYSA-N",
                    "adsorption": 0.431815,
                    "composition": 1
                }
            ],
            "total_adsorption": 0.431815
        },
        {
            "pressure": 0.378227,
            "species_data": [
                {
                    "InChIKey": "UFHFLCQGNIYNRP-UHFFFAOYSA-N",
                    "adsorption": 0.481239,
                    "composition": 1
                }
            ],
            "total_adsorption": 0.481239
        },
        {
            "pressure": 0.431975,
            "species_data": [
                {
                    "InChIKey": "UFHFLCQGNIYNRP-UHFFFAOYSA-N",
                    "adsorption": 0.530688,
                    "composition": 1
                }
            ],
            "total_adsorption": 0.530688
        },
        {
            "pressure": 0.483732,
            "species_data": [
                {
                    "InChIKey": "UFHFLCQGNIYNRP-UHFFFAOYSA-N",
                    "adsorption": 0.586265,
                    "composition": 1
                }
            ],
            "total_adsorption": 0.586265
        },
        {
            "pressure": 0.531508,
            "species_data": [
                {
                    "InChIKey": "UFHFLCQGNIYNRP-UHFFFAOYSA-N",
                    "adsorption": 0.641817,
                    "composition": 1
                }
            ],
            "total_adsorption": 0.641817
        },
        {
            "pressure": 0.559378,
            "species_data": [
                {
                    "InChIKey": "UFHFLCQGNIYNRP-UHFFFAOYSA-N",
                    "adsorption": 0.666548,
                    "composition": 1
                }
            ],
            "total_adsorption": 0.666548
        },
        {
            "pressure": 0.583266,
            "species_data": [
                {
                    "InChIKey": "UFHFLCQGNIYNRP-UHFFFAOYSA-N",
                    "adsorption": 0.685114,
                    "composition": 1
                }
            ],
            "total_adsorption": 0.685114
        },
        {
            "pressure": 0.635023,
            "species_data": [
                {
                    "InChIKey": "UFHFLCQGNIYNRP-UHFFFAOYSA-N",
                    "adsorption": 0.74069,
                    "composition": 1
                }
            ],
            "total_adsorption": 0.74069
        },
        {
            "pressure": 0.68678,
            "species_data": [
                {
                    "InChIKey": "UFHFLCQGNIYNRP-UHFFFAOYSA-N",
                    "adsorption": 0.783986,
                    "composition": 1
                }
            ],
            "total_adsorption": 0.783986
        },
        {
            "pressure": 0.736547,
            "species_data": [
                {
                    "InChIKey": "UFHFLCQGNIYNRP-UHFFFAOYSA-N",
                    "adsorption": 0.827271,
                    "composition": 1
                }
            ],
            "total_adsorption": 0.827271
        },
        {
            "pressure": 0.788305,
            "species_data": [
                {
                    "InChIKey": "UFHFLCQGNIYNRP-UHFFFAOYSA-N",
                    "adsorption": 0.870567,
                    "composition": 1
                }
            ],
            "total_adsorption": 0.870567
        },
        {
            "pressure": 0.838071,
            "species_data": [
                {
                    "InChIKey": "UFHFLCQGNIYNRP-UHFFFAOYSA-N",
                    "adsorption": 0.913851,
                    "composition": 1
                }
            ],
            "total_adsorption": 0.913851
        },
        {
            "pressure": 0.861959,
            "species_data": [
                {
                    "InChIKey": "UFHFLCQGNIYNRP-UHFFFAOYSA-N",
                    "adsorption": 0.932417,
                    "composition": 1
                }
            ],
            "total_adsorption": 0.932417
        },
        {
            "pressure": 0.891819,
            "species_data": [
                {
                    "InChIKey": "UFHFLCQGNIYNRP-UHFFFAOYSA-N",
                    "adsorption": 0.963299,
                    "composition": 1
                }
            ],
            "total_adsorption": 0.963299
        },
        {
            "pressure": 0.935614,
            "species_data": [
                {
                    "InChIKey": "UFHFLCQGNIYNRP-UHFFFAOYSA-N",
                    "adsorption": 0.988126,
                    "composition": 1
                }
            ],
            "total_adsorption": 0.988126
        },
        {
            "pressure": 0.965474,
            "species_data": [
                {
                    "InChIKey": "UFHFLCQGNIYNRP-UHFFFAOYSA-N",
                    "adsorption": 1.01901,
                    "composition": 1
                }
            ],
            "total_adsorption": 1.01901
        },
        {
            "pressure": 0.989362,
            "species_data": [
                {
                    "InChIKey": "UFHFLCQGNIYNRP-UHFFFAOYSA-N",
                    "adsorption": 1.02529,
                    "composition": 1
                }
            ],
            "total_adsorption": 1.02529
        },
        {
            "pressure": 1.00927,
            "species_data": [
                {
                    "InChIKey": "UFHFLCQGNIYNRP-UHFFFAOYSA-N",
                    "adsorption": 1.05612,
                    "composition": 1
                }
            ],
            "total_adsorption": 1.05612
        }
    ],
    "isotherm_type": "",
    "pressureUnits": "bar",
    "tabular_data": 0,
    "temperature": 87
}

File: Library/10.1002adfm.200800058/10.1002adfm.200800058.Isotherm3.json
{
    "DOI": "10.1002/adfm.200800058",
    "adsorbates": [
        {
            "InChIKey": "UFHFLCQGNIYNRP-UHFFFAOYSA-N",
            "name": "Hydrogen"
        }
    ],
    "adsorbent": {
        "hashkey": "NIST-MATDB-98261e1cacd11dbc66fdc2910f2226ce",
        "name": "Co3(HCOO)6"
    },
    "adsorptionUnits": "cm3(STP)/g",
    "articleSource": "UNKNOWN",
    "category": "",
    "compositionType": "molefraction",
    "concentrationUnits": "",
    "date": "1000-01-01",
    "digitizer": "UNKNOWN",
    "filename": "10.1002adfm.200800058.Isotherm3",
    "isotherm_data": [
        {
            "pressure": 0.0044747,
            "species_data": [
                {
                    "InChIKey": "UFHFLCQGNIYNRP-UHFFFAOYSA-N",
                    "adsorption": 3.14465,
                    "composition": 1
                }
            ],
            "total_adsorption": 3.14465
        },
        {
            "pressure": 0.00894248,
            "species_data": [
                {
                    "InChIKey": "UFHFLCQGNIYNRP-UHFFFAOYSA-N",
                    "adsorption": 5.97484,
                    "composition": 1
                }
            ],
            "total_adsorption": 5.97484
        },
        {
            "pressure": 0.017878,
            "species_data": [
                {
                    "InChIKey": "UFHFLCQGNIYNRP-UHFFFAOYSA-N",
                    "adsorption": 11.6352,
                    "composition": 1
                }
            ],
            "total_adsorption": 11.6352
        },
        {
            "pressure": 0.0400853,
            "species_data": [
                {
                    "InChIKey": "UFHFLCQGNIYNRP-UHFFFAOYSA-N",
                    "adsorption": 19.8113,
                    "composition": 1
                }
            ],
            "total_adsorption": 19.8113
        },
        {
            "pressure": 0.0489516,
            "species_data": [
                {
                    "InChIKey": "UFHFLCQGNIYNRP-UHFFFAOYSA-N",
                    "adsorption": 22.327,
                    "composition": 1
                }
            ],
            "total_adsorption": 22.327
        },
        {
            "pressure": 0.0755158,
            "species_data": [
                {
                    "InChIKey": "UFHFLCQGNIYNRP-UHFFFAOYSA-N",
                    "adsorption": 28.3019,
                    "composition": 1
                }
            ],
            "total_adsorption": 28.3019
        },
        {
            "pressure": 0.102066,
            "species_data": [
                {
                    "InChIKey": "UFHFLCQGNIYNRP-UHFFFAOYSA-N",
                    "adsorption": 33.6478,
                    "composition": 1
                }
            ],
            "total_adsorption": 33.6478
        },
        {
            "pressure": 0.126386,
            "species_data": [
                {
                    "InChIKey": "UFHFLCQGNIYNRP-UHFFFAOYSA-N",
                    "adsorption": 37.7358,
                    "composition": 1
                }
            ],
            "total_adsorption": 37.7358
        },
        {
            "pressure": 0.150671,
            "species_data": [
                {
                    "InChIKey": "UFHFLCQGNIYNRP-UHFFFAOYSA-N",
                    "adsorption": 40.2516,
                    "composition": 1
                }
            ],
            "total_adsorption": 40.2516
        },
        {
            "pressure": 0.181586,
            "species_data": [
                {
                    "InChIKey": "UFHFLCQGNIYNRP-UHFFFAOYSA-N",
                    "adsorption": 43.7107,
                    "composition": 1
                }
            ],
            "total_adsorption": 43.7107
        },
        {
            "pressure": 0.199242,
            "species_data": [
                {
                    "InChIKey": "UFHFLCQGNIYNRP-UHFFFAOYSA-N",
                    "adsorption": 45.283,
                    "composition": 1
                }
            ],
            "total_adsorption": 45.283
        },
        {
            "pressure": 0.2544,
            "species_data": [
                {
                    "InChIKey": "UFHFLCQGNIYNRP-UHFFFAOYSA-N",
                    "adsorption": 49.3711,
                    "composition": 1
                }
            ],
            "total_adsorption": 49.3711
        },
        {
            "pressure": 0.318369,
            "species_data": [
                {
                    "InChIKey": "UFHFLCQGNIYNRP-UHFFFAOYSA-N",
                    "adsorption": 53.4591,
                    "composition": 1
                }
            ],
            "total_adsorption": 53.4591
        },
        {
            "pressure": 0.358059,
            "species_data": [
                {
                    "InChIKey": "UFHFLCQGNIYNRP-UHFFFAOYSA-N",
                    "adsorption": 55.3459,
                    "composition": 1
                }
            ],
            "total_adsorption": 55.3459
        },
        {
            "pressure": 0.457272,
            "species_data": [
                {
                    "InChIKey": "UFHFLCQGNIYNRP-UHFFFAOYSA-N",
                    "adsorption": 59.434,
                    "composition": 1
                }
            ],
            "total_adsorption": 59.434
        },
        {
            "pressure": 0.556463,
            "species_data": [
                {
                    "InChIKey": "UFHFLCQGNIYNRP-UHFFFAOYSA-N",
                    "adsorption": 62.5786,
                    "composition": 1
                }
            ],
            "total_adsorption": 62.5786
        },
        {
            "pressure": 0.660039,
            "species_data": [
                {
                    "InChIKey": "UFHFLCQGNIYNRP-UHFFFAOYSA-N",
                    "adsorption": 64.7799,
                    "composition": 1
                }
            ],
            "total_adsorption": 64.7799
        },
        {
            "pressure": 0.761427,
            "species_data": [
                {
                    "InChIKey": "UFHFLCQGNIYNRP-UHFFFAOYSA-N",
                    "adsorption": 67.6101,
                    "composition": 1
                }
            ],
            "total_adsorption": 67.6101
        },
        {
            "pressure": 0.862786,
            "species_data": [
                {
                    "InChIKey": "UFHFLCQGNIYNRP-UHFFFAOYSA-N",
                    "adsorption": 69.1824,
                    "composition": 1
                }
            ],
            "total_adsorption": 69.1824
        },
        {
            "pressure": 0.964153,
            "species_data": [
                {
                    "InChIKey": "UFHFLCQGNIYNRP-UHFFFAOYSA-N",
                    "adsorption": 71.0692,
                    "composition": 1
                }
            ],
            "total_adsorption": 71.0692
        },
        {
            "pressure": 0.992795,
            "species_data": [
                {
                    "InChIKey": "UFHFLCQGNIYNRP-UHFFFAOYSA-N",
                    "adsorption": 71.3836,
                    "composition": 1
                }
            ],
            "total_adsorption": 71.3836
        },
        {
            "pressure": 1.02144,
            "species_data": [
                {
                    "InChIKey": "UFHFLCQGNIYNRP-UHFFFAOYSA-N",
                    "adsorption": 72.0126,
                    "composition": 1
                }
            ],
            "total_adsorption": 72.0126
        }
    ],
    "isotherm_type": "",
    "pressureUnits": "bar",
    "tabular_data": 0,
    "temperature": 87
}

File: Library/10.1002adfm.200800058/10.1002adfm.200800058.Isotherm38.json
{
    "DOI": "10.1002/adfm.200800058",
    "adsorbates": [
        {
            "InChIKey": "YXFVVABEGXRONW-UHFFFAOYSA-N",
            "name": "Toluene"
        }
    ],
    "adsorbent": {
        "hashkey": "NISTSRDXXX-98261e1cacd11dbc66fdc2910f2226ce",
        "name": "Co3(HCOO)6"
    },
    "adsorptionUnits": "mmol/g",
    "articleSource": "UNKNOWN",
    "category": "",
    "compositionType": "molefraction",
    "concentrationUnits": "",
    "date": "1000-01-01",
    "digitizer": "UNKNOWN",
    "filename": "10.1002adfm.200800058.Isotherm38",
    "isotherm_data": [
        {
            "pressure": 0.000738973,
            "species_data": [
                {
                    "InChIKey": "YXFVVABEGXRONW-UHFFFAOYSA-N",
                    "adsorption": 0.0482363,
                    "composition": 1
                }
            ],
            "total_adsorption": 0.0482363
        },
        {
            "pressure": 0.00166149,
            "species_data": [
                {
                    "InChIKey": "YXFVVABEGXRONW-UHFFFAOYSA-N",
                    "adsorption": 0.0746323,
                    "composition": 1
                }
            ],
            "total_adsorption": 0.0746323
        },
        {
            "pressure": 0.00258432,
            "species_data": [
                {
                    "InChIKey": "YXFVVABEGXRONW-UHFFFAOYSA-N",
                    "adsorption": 0.109776,
                    "composition": 1
                }
            ],
            "total_adsorption": 0.109776
        },
        {
            "pressure": 0.00350652,
            "species_data": [
                {
                    "InChIKey": "YXFVVABEGXRONW-UHFFFAOYSA-N",
                    "adsorption": 0.127424,
                    "composition": 1
                }
            ],
            "total_adsorption": 0.127424
        },
        {
            "pressure": 0.00412123,
            "species_data": [
                {
                    "InChIKey": "YXFVVABEGXRONW-UHFFFAOYSA-N",
                    "adsorption": 0.136273,
                    "composition": 1
                }
            ],
            "total_adsorption": 0.136273
        },
        {
            "pressure": 0.00467449,
            "species_data": [
                {
                    "InChIKey": "YXFVVABEGXRONW-UHFFFAOYSA-N",
                    "adsorption": 0.145112,
                    "composition": 1
                }
            ],
            "total_adsorption": 0.145112
        },
        {
            "pressure": 0.00528919,
            "species_data": [
                {
                    "InChIKey": "YXFVVABEGXRONW-UHFFFAOYSA-N",
                    "adsorption": 0.153961,
                    "composition": 1
                }
            ],
            "total_adsorption": 0.153961
        },
        {
            "pressure": 0.00608837,
            "species_data": [
                {
                    "InChIKey": "YXFVVABEGXRONW-UHFFFAOYSA-N",
                    "adsorption": 0.167215,
                    "composition": 1
                }
            ],
            "total_adsorption": 0.167215
        },
        {
            "pressure": 0.00664178,
            "species_data": [
                {
                    "InChIKey": "YXFVVABEGXRONW-UHFFFAOYSA-N",
                    "adsorption": 0.180428,
                    "composition": 1
                }
            ],
            "total_adsorption": 0.180428
        },
        {
            "pressure": 0.00725664,
            "species_data": [
                {
                    "InChIKey": "YXFVVABEGXRONW-UHFFFAOYSA-N",
                    "adsorption": 0.193651,
                    "composition": 1
                }
            ],
            "total_adsorption": 0.193651
        },
        {
            "pressure": 0.00781006,
            "species_data": [
                {
                    "InChIKey": "YXFVVABEGXRONW-UHFFFAOYSA-N",
                    "adsorption": 0.206864,
                    "composition": 1
                }
            ],
            "total_adsorption": 0.206864
        },
        {
            "pressure": 0.00842491,
            "species_data": [
                {
                    "InChIKey": "YXFVVABEGXRONW-UHFFFAOYSA-N",
                    "adsorption": 0.220087,
                    "composition": 1
                }
            ],
            "total_adsorption": 0.220087
        },
        {
            "pressure": 0.00879386,
            "species_data": [
                {
                    "InChIKey": "YXFVVABEGXRONW-UHFFFAOYSA-N",
                    "adsorption": 0.228896,
                    "composition": 1
                }
            ],
            "total_adsorption": 0.228896
        },
        {
            "pressure": 0.00934728,
            "species_data": [
                {
                    "InChIKey": "YXFVVABEGXRONW-UHFFFAOYSA-N",
                    "adsorption": 0.242109,
                    "composition": 1
                }
            ],
            "total_adsorption": 0.242109
        },
        {
            "pressure": 0.00996213,
            "species_data": [
                {
                    "InChIKey": "YXFVVABEGXRONW-UHFFFAOYSA-N",
                    "adsorption": 0.255332,
                    "composition": 1
                }
            ],
            "total_adsorption": 0.255332
        },
        {
            "pressure": 0.0105157,
            "species_data": [
                {
                    "InChIKey": "YXFVVABEGXRONW-UHFFFAOYSA-N",
                    "adsorption": 0.272919,
                    "composition": 1
                }
            ],
            "total_adsorption": 0.272919
        },
        {
            "pressure": 0.0110691,
            "species_data": [
                {
                    "InChIKey": "YXFVVABEGXRONW-UHFFFAOYSA-N",
                    "adsorption": 0.286132,
                    "composition": 1
                }
            ],
            "total_adsorption": 0.286132
        },
        {
            "pressure": 0.0115611,
            "species_data": [
                {
                    "InChIKey": "YXFVVABEGXRONW-UHFFFAOYSA-N",
                    "adsorption": 0.299335,
                    "composition": 1
                }
            ],
            "total_adsorption": 0.299335
        },
        {
            "pressure": 0.0121145,
            "species_data": [
                {
                    "InChIKey": "YXFVVABEGXRONW-UHFFFAOYSA-N",
                    "adsorption": 0.312548,
                    "composition": 1
                }
            ],
            "total_adsorption": 0.312548
        },
        {
            "pressure": 0.0126681,
            "species_data": [
                {
                    "InChIKey": "YXFVVABEGXRONW-UHFFFAOYSA-N",
                    "adsorption": 0.330136,
                    "composition": 1
                }
            ],
            "total_adsorption": 0.330136
        },
        {
            "pressure": 0.0132831,
            "species_data": [
                {
                    "InChIKey": "YXFVVABEGXRONW-UHFFFAOYSA-N",
                    "adsorption": 0.347733,
                    "composition": 1
                }
            ],
            "total_adsorption": 0.347733
        },
        {
            "pressure": 0.0138367,
            "species_data": [
                {
                    "InChIKey": "YXFVVABEGXRONW-UHFFFAOYSA-N",
                    "adsorption": 0.36532,
                    "composition": 1
                }
            ],
            "total_adsorption": 0.36532
        },
        {
            "pressure": 0.0143285,
            "species_data": [
                {
                    "InChIKey": "YXFVVABEGXRONW-UHFFFAOYSA-N",
                    "adsorption": 0.374149,
                    "composition": 1
                }
            ],
            "total_adsorption": 0.374149
        },
        {
            "pressure": 0.0148208,
            "species_data": [
                {
                    "InChIKey": "YXFVVABEGXRONW-UHFFFAOYSA-N",
                    "adsorption": 0.3961,
                    "composition": 1
                }
            ],
            "total_adsorption": 0.3961
        },
        {
            "pressure": 0.0153744,
            "species_data": [
                {
                    "InChIKey": "YXFVVABEGXRONW-UHFFFAOYSA-N",
                    "adsorption": 0.413688,
                    "composition": 1
                }
            ],
            "total_adsorption": 0.413688
        },
        {
            "pressure": 0.0159279,
            "species_data": [
                {
                    "InChIKey": "YXFVVABEGXRONW-UHFFFAOYSA-N",
                    "adsorption": 0.431275,
                    "composition": 1
                }
            ],
            "total_adsorption": 0.431275
        },
        {
            "pressure": 0.0164817,
            "species_data": [
                {
                    "InChIKey": "YXFVVABEGXRONW-UHFFFAOYSA-N",
                    "adsorption": 0.453236,
                    "composition": 1
                }
            ],
            "total_adsorption": 0.453236
        },
        {
            "pressure": 0.0170967,
            "species_data": [
                {
                    "InChIKey": "YXFVVABEGXRONW-UHFFFAOYSA-N",
                    "adsorption": 0.470833,
                    "composition": 1
                }
            ],
            "total_adsorption": 0.470833
        },
        {
            "pressure": 0.0176504,
            "species_data": [
                {
                    "InChIKey": "YXFVVABEGXRONW-UHFFFAOYSA-N",
                    "adsorption": 0.492795,
                    "composition": 1
                }
            ],
            "total_adsorption": 0.492795
        },
        {
            "pressure": 0.018204,
            "species_data": [
                {
                    "InChIKey": "YXFVVABEGXRONW-UHFFFAOYSA-N",
                    "adsorption": 0.510382,
                    "composition": 1
                }
            ],
            "total_adsorption": 0.510382
        },
        {
            "pressure": 0.0187577,
            "species_data": [
                {
                    "InChIKey": "YXFVVABEGXRONW-UHFFFAOYSA-N",
                    "adsorption": 0.532343,
                    "composition": 1
                }
            ],
            "total_adsorption": 0.532343
        },
        {
            "pressure": 0.0192498,
            "species_data": [
                {
                    "InChIKey": "YXFVVABEGXRONW-UHFFFAOYSA-N",
                    "adsorption": 0.54992,
                    "composition": 1
                }
            ],
            "total_adsorption": 0.54992
        },
        {
            "pressure": 0.0198034,
            "species_data": [
                {
                    "InChIKey": "YXFVVABEGXRONW-UHFFFAOYSA-N",
                    "adsorption": 0.567508,
                    "composition": 1
                }
            ],
            "total_adsorption": 0.567508
        },
        {
            "pressure": 0.0202958,
            "species_data": [
                {
                    "InChIKey": "YXFVVABEGXRONW-UHFFFAOYSA-N",
                    "adsorption": 0.593833,
                    "composition": 1
                }
            ],
            "total_adsorption": 0.593833
        },
        {
            "pressure": 0.0208494,
            "species_data": [
                {
                    "InChIKey": "YXFVVABEGXRONW-UHFFFAOYSA-N",
                    "adsorption": 0.61142,
                    "composition": 1
                }
            ],
            "total_adsorption": 0.61142
        },
        {
            "pressure": 0.0214031,
            "species_data": [
                {
                    "InChIKey": "YXFVVABEGXRONW-UHFFFAOYSA-N",
                    "adsorption": 0.633382,
                    "composition": 1
                }
            ],
            "total_adsorption": 0.633382
        },
        {
            "pressure": 0.0219569,
            "species_data": [
                {
                    "InChIKey": "YXFVVABEGXRONW-UHFFFAOYSA-N",
                    "adsorption": 0.655343,
                    "composition": 1
                }
            ],
            "total_adsorption": 0.655343
        },
        {
            "pressure": 0.0225719,
            "species_data": [
                {
                    "InChIKey": "YXFVVABEGXRONW-UHFFFAOYSA-N",
                    "adsorption": 0.67294,
                    "composition": 1
                }
            ],
            "total_adsorption": 0.67294
        },
        {
            "pressure": 0.0230642,
            "species_data": [
                {
                    "InChIKey": "YXFVVABEGXRONW-UHFFFAOYSA-N",
                    "adsorption": 0.694891,
                    "composition": 1
                }
            ],
            "total_adsorption": 0.694891
        },
        {
            "pressure": 0.0236177,
            "species_data": [
                {
                    "InChIKey": "YXFVVABEGXRONW-UHFFFAOYSA-N",
                    "adsorption": 0.712479,
                    "composition": 1
                }
            ],
            "total_adsorption": 0.712479
        },
        {
            "pressure": 0.0241713,
            "species_data": [
                {
                    "InChIKey": "YXFVVABEGXRONW-UHFFFAOYSA-N",
                    "adsorption": 0.730066,
                    "composition": 1
                }
            ],
            "total_adsorption": 0.730066
        },
        {
            "pressure": 0.0247863,
            "species_data": [
                {
                    "InChIKey": "YXFVVABEGXRONW-UHFFFAOYSA-N",
                    "adsorption": 0.747663,
                    "composition": 1
                }
            ],
            "total_adsorption": 0.747663
        },
        {
            "pressure": 0.0253397,
            "species_data": [
                {
                    "InChIKey": "YXFVVABEGXRONW-UHFFFAOYSA-N",
                    "adsorption": 0.760876,
                    "composition": 1
                }
            ],
            "total_adsorption": 0.760876
        },
        {
            "pressure": 0.0258933,
            "species_data": [
                {
                    "InChIKey": "YXFVVABEGXRONW-UHFFFAOYSA-N",
                    "adsorption": 0.778463,
                    "composition": 1
                }
            ],
            "total_adsorption": 0.778463
        },
        {
            "pressure": 0.0265082,
            "species_data": [
                {
                    "InChIKey": "YXFVVABEGXRONW-UHFFFAOYSA-N",
                    "adsorption": 0.791687,
                    "composition": 1
                }
            ],
            "total_adsorption": 0.791687
        },
        {
            "pressure": 0.0268157,
            "species_data": [
                {
                    "InChIKey": "YXFVVABEGXRONW-UHFFFAOYSA-N",
                    "adsorption": 0.800485,
                    "composition": 1
                }
            ],
            "total_adsorption": 0.800485
        }
    ],
    "isotherm_type": "",
    "pressureUnits": "bar",
    "tabular_data": 0,
    "temperature": 343
}
