Repository: NIST-ISODB/isodb-library

# NIST/ARPA-E Database of Novel and Emerging Adsorbent Materials

The [NIST/ARPA-E Database of Novel and Emerging Adsorbent Materials](https://adsorption.nist.gov/isodb) is a free, web-based catalog of adsorbent materials and measured adsorption properties of numerous materials obtained from article entries from the scientific literature.
The database also contains adsorption isotherms digitized from the cataloged articles, which can be compared visually online in the web application, analyzed online with available tools, or exported for offline analysis.

This is the official Github mirror of the database, providing a new way of submitting new isotherms, corrections, and updates.

File: Library/10.100215214125200211052511<1060aidceat1060>3.0.co;27/10.100215214125200211052511_1060aidceat1060_3.0.co_27.Isotherm2.json
{
    "DOI": "10.1002/1521-4125(20021105)25:11<1060::aid-ceat1060>3.0.co;2-7",
    "adsorbates": [
        {
            "InChIKey": "UFHFLCQGNIYNRP-UHFFFAOYSA-N",
            "name": "Hydrogen"
        },
        {
            "InChIKey": "UGFAIRIUMAVXCW-UHFFFAOYSA-N",
            "name": "Carbon monoxide"
        }
    ],
    "adsorbent": {
        "hashkey": "NIST-MATDB-035dc75dddd00241bd76627f78cbef2d",
        "name": "Zeolite 5A"
    },
    "adsorptionUnits": "mmol/g",
    "articleSource": "Figure 6",
    "category": "exp",
    "compositionType": "molefraction",
    "concentrationUnits": "",
    "date": "2020-12-31",
    "digitizer": "BISON-20 Team",
    "filename": "10.100215214125200211052511_1060aidceat1060_3.0.co_27.Isotherm2",
    "isotherm_data": [
        {
            "pressure": 30,
            "species_data": [
                {
                    "InChIKey": "UFHFLCQGNIYNRP-UHFFFAOYSA-N",
                    "adsorption": 0.505,
                    "composition": 0.9296
                },
                {
                    "InChIKey": "UGFAIRIUMAVXCW-UHFFFAOYSA-N",
                    "adsorption": 1.5,
                    "composition": 0.0704
                }
            ],
            "total_adsorption": null
        },
        {
            "pressure": 30,
            "species_data": [
                {
                    "InChIKey": "UFHFLCQGNIYNRP-UHFFFAOYSA-N",
                    "adsorption": 0.288,
                    "composition": 0.741
                },
                {
                    "InChIKey": "UGFAIRIUMAVXCW-UHFFFAOYSA-N",
                    "adsorption": 2.7,
                    "composition": 0.259
                }
            ],
            "total_adsorption": null
        },
        {
            "pressure": 30,
            "species_data": [
                {
                    "InChIKey": "UFHFLCQGNIYNRP-UHFFFAOYSA-N",
                    "adsorption": 0.146,
                    "composition": 0.327
                },
                {
                    "InChIKey": "UGFAIRIUMAVXCW-UHFFFAOYSA-N",
                    "adsorption": 3.46,
                    "composition": 0.673
                }
            ],
            "total_adsorption": null
        }
    ],
    "isotherm_type": "",
    "pressureUnits": "bar",
    "tabular_data": 0,
    "temperature": 303
}

File: Library/10.1002Aic.14467/10.1002Aic.14467.Isotherm82.json
{
    "DOI": "10.1002/Aic.14467",
    "adsorbates": [
        {
            "InChIKey": "RAHZWNYVWXNFOC-UHFFFAOYSA-N",
            "name": "Sulfur dioxide"
        }
    ],
    "adsorbent": {
        "hashkey": "NISTSRDXXX-367c1fc33062b7f842fdf3a5071148d9",
        "name": "Zeolite FAU"
    },
    "adsorptionUnits": "mmol/g",
    "articleSource": "UNKNOWN",
    "category": "",
    "compositionType": "molefraction",
    "concentrationUnits": "",
    "date": "1000-01-01",
    "digitizer": "UNKNOWN",
    "filename": "10.1002Aic.14467.Isotherm82",
    "isotherm_data": [
        {
            "pressure": 0.491794,
            "species_data": [
                {
                    "InChIKey": "RAHZWNYVWXNFOC-UHFFFAOYSA-N",
                    "adsorption": -0.0056205,
                    "composition": 1
                }
            ],
            "total_adsorption": -0.0056205
        },
        {
            "pressure": 0.752131,
            "species_data": [
                {
                    "InChIKey": "RAHZWNYVWXNFOC-UHFFFAOYSA-N",
                    "adsorption": -0.00631007,
                    "composition": 1
                }
            ],
            "total_adsorption": -0.00631007
        },
        {
            "pressure": 1.0042,
            "species_data": [
                {
                    "InChIKey": "RAHZWNYVWXNFOC-UHFFFAOYSA-N",
                    "adsorption": -0.00690518,
                    "composition": 1
                }
            ],
            "total_adsorption": -0.00690518
        }
    ],
    "isotherm_type": "",
    "pressureUnits": "bar",
    "tabular_data": 0,
    "temperature": 313
}

File: Library/10.1002adma.201605826/10.1002adma.201605826.Isotherm1.json
{
    "DOI": "10.1002/adma.201605826",
    "adsorbates": [
        {
            "InChIKey": "CURLTUGMZLYLDI-UHFFFAOYSA-N",
            "name": "Carbon Dioxide"
        },
        {
            "InChIKey": "VNWKTOKETHGBQD-UHFFFAOYSA-N",
            "name": "Methane"
        }
    ],
    "adsorbent": {
        "hashkey": "NIST-MATDB-8b5bb23b7f541f7e0b45123d40a1f92e",
        "name": "DATPIM"
    },
    "adsorptionUnits": "mmol/g",
    "articleSource": "Figure 3, Table S2",
    "category": "exp",
    "compositionType": "volumefraction",
    "concentrationUnits": "",
    "date": "2020-12-31",
    "digitizer": "BISON-20 Team",
    "filename": "10.1002adma.201605826.Isotherm1",
    "isotherm_data": [
        {
            "pressure": 1,
            "species_data": [
                {
                    "InChIKey": "CURLTUGMZLYLDI-UHFFFAOYSA-N",
                    "adsorption": 2.47,
                    "composition": 0.1
                },
                {
                    "InChIKey": "VNWKTOKETHGBQD-UHFFFAOYSA-N",
                    "adsorption": 0.703,
                    "composition": 0.9
                }
            ],
            "total_adsorption": null
        }
    ],
    "isotherm_type": "",
    "pressureUnits": "bar",
    "tabular_data": 0,
    "temperature": 298
}

File: Library/10.1002adma.201605826/10.1002adma.201605826.Isotherm2.json
{
    "DOI": "10.1002/adma.201605826",
    "adsorbates": [
        {
            "InChIKey": "CURLTUGMZLYLDI-UHFFFAOYSA-N",
            "name": "Carbon Dioxide"
        },
        {
            "InChIKey": "VNWKTOKETHGBQD-UHFFFAOYSA-N",
            "name": "Methane"
        }
    ],
    "adsorbent": {
        "hashkey": "NIST-MATDB-4da678e2c81bfeaa9c692cdceeb0e99a",
        "name": "PIM-1"
    },
    "adsorptionUnits": "mmol/g",
    "articleSource": "Figure 3, Table S2",
    "category": "exp",
    "compositionType": "volumefraction",
    "concentrationUnits": "",
    "date": "2020-12-31",
    "digitizer": "BISON-20 Team",
    "filename": "10.1002adma.201605826.Isotherm2",
    "isotherm_data": [
        {
            "pressure": 1,
            "species_data": [
                {
                    "InChIKey": "CURLTUGMZLYLDI-UHFFFAOYSA-N",
                    "adsorption": 2.45,
                    "composition": 0.1
                },
                {
                    "InChIKey": "VNWKTOKETHGBQD-UHFFFAOYSA-N",
                    "adsorption": 0.705,
                    "composition": 0.9
                }
            ],
            "total_adsorption": null
        }
    ],
    "isotherm_type": "",
    "pressureUnits": "bar",
    "tabular_data": 0,
    "temperature": 298
}

File: Library/10.1002aic.12220/10.1002aic.12220.Isotherm1.json
{
    "DOI": "10.1002/aic.12220",
    "adsorbates": [
        {
            "InChIKey": "KFZMGEQAYNKOFK-UHFFFAOYSA-N",
            "name": "2-Propanol"
        },
        {
            "InChIKey": "ZWEHNKRNPOVVGH-UHFFFAOYSA-N",
            "name": "Methyl ethyl ketone"
        }
    ],
    "adsorbent": {
        "hashkey": "NIST-MATDB-deba9b858dc403f4d82a6d52f6cd5a06",
        "name": "Activated carbon Carbio 12"
    },
    "adsorptionUnits": "mmol/g",
    "articleSource": "Table 4",
    "category": "exp",
    "compositionType": "molefraction",
    "concentrationUnits": "",
    "date": "2020-12-31",
    "digitizer": "BISON-20 Team",
    "filename": "10.1002aic.12220.Isotherm1",
    "isotherm_data": [
        {
            "pressure": 0.000167,
            "species_data": [
                {
                    "InChIKey": "KFZMGEQAYNKOFK-UHFFFAOYSA-N",
                    "adsorption": 0.173,
                    "composition": 0.313514
                },
                {
                    "InChIKey": "ZWEHNKRNPOVVGH-UHFFFAOYSA-N",
                    "adsorption": 1.313,
                    "composition": 0.686486
                }
            ],
            "total_adsorption": null
        },
        {
            "pressure": 0.00044,
            "species_data": [
                {
                    "InChIKey": "KFZMGEQAYNKOFK-UHFFFAOYSA-N",
                    "adsorption": 0.245,
                    "composition": 0.277437
                },
                {
                    "InChIKey": "ZWEHNKRNPOVVGH-UHFFFAOYSA-N",
                    "adsorption": 1.915,
                    "composition": 0.722563
                }
            ],
            "total_adsorption": null
        },
        {
            "pressure": 0.000742,
            "species_data": [
                {
                    "InChIKey": "KFZMGEQAYNKOFK-UHFFFAOYSA-N",
                    "adsorption": 0.31,
                    "composition": 0.259879
                },
                {
                    "InChIKey": "ZWEHNKRNPOVVGH-UHFFFAOYSA-N",
                    "adsorption": 2.249,
                    "composition": 0.740121
                }
            ],
            "total_adsorption": null
        },
        {
            "pressure": 0.001116,
            "species_data": [
                {
                    "InChIKey": "KFZMGEQAYNKOFK-UHFFFAOYSA-N",
                    "adsorption": 0.328,
                    "composition": 0.24086
                },
                {
                    "InChIKey": "ZWEHNKRNPOVVGH-UHFFFAOYSA-N",
                    "adsorption": 2.297,
                    "composition": 0.75914
                }
            ],
            "total_adsorption": null
        },
        {
            "pressure": 0.001387,
            "species_data": [
                {
                    "InChIKey": "KFZMGEQAYNKOFK-UHFFFAOYSA-N",
                    "adsorption": 0.342,
                    "composition": 0.236558
                },
                {
                    "InChIKey": "ZWEHNKRNPOVVGH-UHFFFAOYSA-N",
                    "adsorption": 2.278,
                    "composition": 0.763442
                }
            ],
            "total_adsorption": null
        }
    ],
    "isotherm_type": "",
    "pressureUnits": "bar",
    "tabular_data": 0,
    "temperature": 303
}

File: Library/10.1002aic.12220/10.1002aic.12220.Isotherm2.json
{
    "DOI": "10.1002/aic.12220",
    "adsorbates": [
        {
            "InChIKey": "KFZMGEQAYNKOFK-UHFFFAOYSA-N",
            "name": "2-Propanol"
        },
        {
            "InChIKey": "ZWEHNKRNPOVVGH-UHFFFAOYSA-N",
            "name": "Methyl ethyl ketone"
        }
    ],
    "adsorbent": {
        "hashkey": "NIST-MATDB-deba9b858dc403f4d82a6d52f6cd5a06",
        "name": "Activated carbon Carbio 12"
    },
    "adsorptionUnits": "mmol/g",
    "articleSource": "Table 4",
    "category": "exp",
    "compositionType": "molefraction",
    "concentrationUnits": "",
    "date": "2020-12-31",
    "digitizer": "BISON-20 Team",
    "filename": "10.1002aic.12220.Isotherm2",
    "isotherm_data": [
        {
            "pressure": 0.000529,
            "species_data": [
                {
                    "InChIKey": "KFZMGEQAYNKOFK-UHFFFAOYSA-N",
                    "adsorption": 1.393,
                    "composition": 0.853525
                },
                {
                    "InChIKey": "ZWEHNKRNPOVVGH-UHFFFAOYSA-N",
                    "adsorption": 0.447,
                    "composition": 0.146475
                }
            ],
            "total_adsorption": null
        },
        {
            "pressure": 0.001046,
            "species_data": [
                {
                    "InChIKey": "KFZMGEQAYNKOFK-UHFFFAOYSA-N",
                    "adsorption": 2.018,
                    "composition": 0.856119
                },
                {
                    "InChIKey": "ZWEHNKRNPOVVGH-UHFFFAOYSA-N",
                    "adsorption": 0.581,
                    "composition": 0.143881
                }
            ],
            "total_adsorption": null
        },
        {
            "pressure": 0.001593,
            "species_data": [
                {
                    "InChIKey": "KFZMGEQAYNKOFK-UHFFFAOYSA-N",
                    "adsorption": 2.369,
                    "composition": 0.85934
                },
                {
                    "InChIKey": "ZWEHNKRNPOVVGH-UHFFFAOYSA-N",
                    "adsorption": 0.751,
                    "composition": 0.14066
                }
            ],
            "total_adsorption": null
        },
        {
            "pressure": 0.002167,
            "species_data": [
                {
                    "InChIKey": "KFZMGEQAYNKOFK-UHFFFAOYSA-N",
                    "adsorption": 2.58,
                    "composition": 0.854684
                },
                {
                    "InChIKey": "ZWEHNKRNPOVVGH-UHFFFAOYSA-N",
                    "adsorption": 0.772,
                    "composition": 0.145316
                }
            ],
            "total_adsorption": null
        }
    ],
    "isotherm_type": "",
    "pressureUnits": "bar",
    "tabular_data": 0,
    "temperature": 303
}

File: Library/10.1002aic.12220/10.1002aic.12220.Isotherm3.json
{
    "DOI": "10.1002/aic.12220",
    "adsorbates": [
        {
            "InChIKey": "KFZMGEQAYNKOFK-UHFFFAOYSA-N",
            "name": "2-Propanol"
        },
        {
            "InChIKey": "ZWEHNKRNPOVVGH-UHFFFAOYSA-N",
            "name": "Methyl ethyl ketone"
        }
    ],
    "adsorbent": {
        "hashkey": "NIST-MATDB-deba9b858dc403f4d82a6d52f6cd5a06",
        "name": "Activated carbon Carbio 12"
    },
    "adsorptionUnits": "mmol/g",
    "articleSource": "Table 4",
    "category": "exp",
    "compositionType": "molefraction",
    "concentrationUnits": "",
    "date": "2020-12-31",
    "digitizer": "BISON-20 Team",
    "filename": "10.1002aic.12220.Isotherm3",
    "isotherm_data": [
        {
            "pressure": 0.000235,
            "species_data": [
                {
                    "InChIKey": "KFZMGEQAYNKOFK-UHFFFAOYSA-N",
                    "adsorption": 0.468,
                    "composition": 0.635629
                },
                {
                    "InChIKey": "ZWEHNKRNPOVVGH-UHFFFAOYSA-N",
                    "adsorption": 0.81,
                    "composition": 0.364371
                }
            ],
            "total_adsorption": null
        },
        {
            "pressure": 0.000536,
            "species_data": [
                {
                    "InChIKey": "KFZMGEQAYNKOFK-UHFFFAOYSA-N",
                    "adsorption": 0.856,
                    "composition": 0.61616
                },
                {
                    "InChIKey": "ZWEHNKRNPOVVGH-UHFFFAOYSA-N",
                    "adsorption": 1.242,
                    "composition": 0.38384
                }
            ],
            "total_adsorption": null
        },
        {
            "pressure": 0.001039,
            "species_data": [
                {
                    "InChIKey": "KFZMGEQAYNKOFK-UHFFFAOYSA-N",
                    "adsorption": 1.207,
                    "composition": 0.599288
                },
                {
                    "InChIKey": "ZWEHNKRNPOVVGH-UHFFFAOYSA-N",
                    "adsorption": 1.448,
                    "composition": 0.400712
                }
            ],
            "total_adsorption": null
        },
        {
            "pressure": 0.001484,
            "species_data": [
                {
                    "InChIKey": "KFZMGEQAYNKOFK-UHFFFAOYSA-N",
                    "adsorption": 1.295,
                    "composition": 0.592315
                },
                {
                    "InChIKey": "ZWEHNKRNPOVVGH-UHFFFAOYSA-N",
                    "adsorption": 1.487,
                    "composition": 0.407685
                }
            ],
            "total_adsorption": null
        }
    ],
    "isotherm_type": "",
    "pressureUnits": "bar",
    "tabular_data": 0,
    "temperature": 303
}

File: Library/10.1002aic.12220/10.1002aic.12220.Isotherm4.json
{
    "DOI": "10.1002/aic.12220",
    "adsorbates": [
        {
            "InChIKey": "KFZMGEQAYNKOFK-UHFFFAOYSA-N",
            "name": "2-Propanol"
        },
        {
            "InChIKey": "ZWEHNKRNPOVVGH-UHFFFAOYSA-N",
            "name": "Methyl ethyl ketone"
        }
    ],
    "adsorbent": {
        "hashkey": "NIST-MATDB-deba9b858dc403f4d82a6d52f6cd5a06",
        "name": "Activated carbon Carbio 12"
    },
    "adsorptionUnits": "mmol/g",
    "articleSource": "Table 4",
    "category": "exp",
    "compositionType": "molefraction",
    "concentrationUnits": "",
    "date": "2020-12-31",
    "digitizer": "BISON-20 Team",
    "filename": "10.1002aic.12220.Isotherm4",
    "isotherm_data": [
        {
            "pressure": 0.000167,
            "species_data": [
                {
                    "InChIKey": "KFZMGEQAYNKOFK-UHFFFAOYSA-N",
                    "adsorption": 0.592,
                    "composition": 0.711803
                },
                {
                    "InChIKey": "ZWEHNKRNPOVVGH-UHFFFAOYSA-N",
                    "adsorption": 0.818,
                    "composition": 0.288197
                }
            ],
            "total_adsorption": null
        },
        {
            "pressure": 0.000345,
            "species_data": [
                {
                    "InChIKey": "KFZMGEQAYNKOFK-UHFFFAOYSA-N",
                    "adsorption": 0.822,
                    "composition": 0.67402
                },
                {
                    "InChIKey": "ZWEHNKRNPOVVGH-UHFFFAOYSA-N",
                    "adsorption": 1.118,
                    "composition": 0.32598
                }
            ],
            "total_adsorption": null
        },
        {
            "pressure": 0.000595,
            "species_data": [
                {
                    "InChIKey": "KFZMGEQAYNKOFK-UHFFFAOYSA-N",
                    "adsorption": 1.109,
                    "composition": 0.652649
                },
                {
                    "InChIKey": "ZWEHNKRNPOVVGH-UHFFFAOYSA-N",
                    "adsorption": 1.453,
                    "composition": 0.347351
                }
            ],
            "total_adsorption": null
        },
        {
            "pressure": 0.000861,
            "species_data": [
                {
                    "InChIKey": "KFZMGEQAYNKOFK-UHFFFAOYSA-N",
                    "adsorption": 1.137,
                    "composition": 0.64172
                },
                {
                    "InChIKey": "ZWEHNKRNPOVVGH-UHFFFAOYSA-N",
                    "adsorption": 1.421,
                    "composition": 0.35828
                }
            ],
            "total_adsorption": null
        },
        {
            "pressure": 0.001087,
            "species_data": [
                {
                    "InChIKey": "KFZMGEQAYNKOFK-UHFFFAOYSA-N",
                    "adsorption": 1.342,
                    "composition": 0.643258
                },
                {
                    "InChIKey": "ZWEHNKRNPOVVGH-UHFFFAOYSA-N",
                    "adsorption": 1.651,
                    "composition": 0.356742
                }
            ],
            "total_adsorption": null
        }
    ],
    "isotherm_type": "",
    "pressureUnits": "bar",
    "tabular_data": 0,
    "temperature": 303
}

File: Library/10.1002aic.12220/10.1002aic.12220.Isotherm5.json
{
    "DOI": "10.1002/aic.12220",
    "adsorbates": [
        {
            "InChIKey": "KFZMGEQAYNKOFK-UHFFFAOYSA-N",
            "name": "2-Propanol"
        },
        {
            "InChIKey": "ZWEHNKRNPOVVGH-UHFFFAOYSA-N",
            "name": "Methyl ethyl ketone"
        }
    ],
    "adsorbent": {
        "hashkey": "NIST-MATDB-deba9b858dc403f4d82a6d52f6cd5a06",
        "name": "Activated carbon Carbio 12"
    },
    "adsorptionUnits": "mmol/g",
    "articleSource": "Table 4",
    "category": "exp",
    "compositionType": "molefraction",
    "concentrationUnits": "",
    "date": "2020-12-31",
    "digitizer": "BISON-20 Team",
    "filename": "10.1002aic.12220.Isotherm5",
    "isotherm_data": [
        {
            "pressure": 0.000396,
            "species_data": [
                {
                    "InChIKey": "KFZMGEQAYNKOFK-UHFFFAOYSA-N",
                    "adsorption": 1.597,
                    "composition": 0.899596
                },
                {
                    "InChIKey": "ZWEHNKRNPOVVGH-UHFFFAOYSA-N",
                    "adsorption": 0.489,
                    "composition": 0.100404
                }
            ],
            "total_adsorption": null
        },
        {
            "pressure": 0.000783,
            "species_data": [
                {
                    "InChIKey": "KFZMGEQAYNKOFK-UHFFFAOYSA-N",
                    "adsorption": 2.135,
                    "composition": 0.8872
                },
                {
                    "InChIKey": "ZWEHNKRNPOVVGH-UHFFFAOYSA-N",
                    "adsorption": 0.664,
                    "composition": 0.1128
                }
            ],
            "total_adsorption": null
        },
        {
            "pressure": 0.00119,
            "species_data": [
                {
                    "InChIKey": "KFZMGEQAYNKOFK-UHFFFAOYSA-N",
                    "adsorption": 2.42,
                    "composition": 0.881315
                },
                {
                    "InChIKey": "ZWEHNKRNPOVVGH-UHFFFAOYSA-N",
                    "adsorption": 0.709,
                    "composition": 0.118685
                }
            ],
            "total_adsorption": null
        },
        {
            "pressure": 0.001452,
            "species_data": [
                {
                    "InChIKey": "KFZMGEQAYNKOFK-UHFFFAOYSA-N",
                    "adsorption": 2.479,
                    "composition": 0.871496
                },
                {
                    "InChIKey": "ZWEHNKRNPOVVGH-UHFFFAOYSA-N",
                    "adsorption": 0.712,
                    "composition": 0.128504
                }
            ],
            "total_adsorption": null
        }
    ],
    "isotherm_type": "",
    "pressureUnits": "bar",
    "tabular_data": 0,
    "temperature": 303
}

File: Library/10.1002aic.12220/10.1002aic.12220.Isotherm6.json
{
    "DOI": "10.1002/aic.12220",
    "adsorbates": [
        {
            "InChIKey": "KFZMGEQAYNKOFK-UHFFFAOYSA-N",
            "name": "2-Propanol"
        },
        {
            "InChIKey": "ZWEHNKRNPOVVGH-UHFFFAOYSA-N",
            "name": "Methyl ethyl ketone"
        }
    ],
    "adsorbent": {
        "hashkey": "NIST-MATDB-deba9b858dc403f4d82a6d52f6cd5a06",
        "name": "Activated carbon Carbio 12"
    },
    "adsorptionUnits": "mmol/g",
    "articleSource": "Table 4",
    "category": "exp",
    "compositionType": "molefraction",
    "concentrationUnits": "",
    "date": "2020-12-31",
    "digitizer": "BISON-20 Team",
    "filename": "10.1002aic.12220.Isotherm6",
    "isotherm_data": [
        {
            "pressure": 0.000436,
            "species_data": [
                {
                    "InChIKey": "KFZMGEQAYNKOFK-UHFFFAOYSA-N",
                    "adsorption": 0.117,
                    "composition": 0.263073
                },
                {
                    "InChIKey": "ZWEHNKRNPOVVGH-UHFFFAOYSA-N",
                    "adsorption": 1.516,
                    "composition": 0.736927
                }
            ],
            "total_adsorption": null
        },
        {
            "pressure": 0.00077,
            "species_data": [
                {
                    "InChIKey": "KFZMGEQAYNKOFK-UHFFFAOYSA-N",
                    "adsorption": 0.292,
                    "composition": 0.250422
                },
                {
                    "InChIKey": "ZWEHNKRNPOVVGH-UHFFFAOYSA-N",
                    "adsorption": 2.115,
                    "composition": 0.749578
                }
            ],
            "total_adsorption": null
        },
        {
            "pressure": 0.001379,
            "species_data": [
                {
                    "InChIKey": "KFZMGEQAYNKOFK-UHFFFAOYSA-N",
                    "adsorption": 0.348,
                    "composition": 0.241587
                },
                {
                    "InChIKey": "ZWEHNKRNPOVVGH-UHFFFAOYSA-N",
                    "adsorption": 2.113,
                    "composition": 0.758413
                }
            ],
            "total_adsorption": null
        }
    ],
    "isotherm_type": "",
    "pressureUnits": "bar",
    "tabular_data": 0,
    "temperature": 303
}

File: Library/10.1002aic.14467/10.1002Aic.14467.Isotherm14.json
{
    "DOI": "10.1002/Aic.14467",
    "adsorbates": [
        {
            "InChIKey": "CURLTUGMZLYLDI-UHFFFAOYSA-N",
            "name": "Carbon Dioxide"
        }
    ],
    "adsorbent": {
        "hashkey": "NIST-MATDB-bbd809480ca8c8d0e4d066e70a9719d1",
        "name": "MOF-177"
    },
    "adsorptionUnits": "mmol/g",
    "articleSource": "UNKNOWN",
    "category": "",
    "compositionType": "molefraction",
    "concentrationUnits": "",
    "date": "1000-01-01",
    "digitizer": "UNKNOWN",
    "filename": "10.1002Aic.14467.Isotherm14",
    "isotherm_data": [
        {
            "pressure": -0.00391861,
            "species_data": [
                {
                    "InChIKey": "CURLTUGMZLYLDI-UHFFFAOYSA-N",
                    "adsorption": 0.0727985,
                    "composition": 1
                }
            ],
            "total_adsorption": 0.0727985
        },
        {
            "pressure": 1.00506,
            "species_data": [
                {
                    "InChIKey": "CURLTUGMZLYLDI-UHFFFAOYSA-N",
                    "adsorption": 0.781726,
                    "composition": 1
                }
            ],
            "total_adsorption": 0.781726
        }
    ],
    "isotherm_type": "",
    "pressureUnits": "bar",
    "tabular_data": 0,
    "temperature": 298
}

File: Library/10.1002aic.14467/10.1002Aic.14467.Isotherm80.json
{
    "DOI": "10.1002/Aic.14467",
    "adsorbates": [
        {
            "InChIKey": "RAHZWNYVWXNFOC-UHFFFAOYSA-N",
            "name": "Sulfur dioxide"
        }
    ],
    "adsorbent": {
        "hashkey": "NIST-MATDB-b342ae78d659f61921dcf8ab7031c67a",
        "name": "MFI"
    },
    "adsorptionUnits": "mmol/g",
    "articleSource": "UNKNOWN",
    "category": "",
    "compositionType": "molefraction",
    "concentrationUnits": "",
    "date": "1000-01-01",
    "digitizer": "UNKNOWN",
    "filename": "10.1002Aic.14467.Isotherm80",
    "isotherm_data": [
        {
            "pressure": 0.501951,
            "species_data": [
                {
                    "InChIKey": "RAHZWNYVWXNFOC-UHFFFAOYSA-N",
                    "adsorption": 0.0103224,
                    "composition": 1
                }
            ],
            "total_adsorption": 0.0103224
        },
        {
            "pressure": 0.752892,
            "species_data": [
                {
                    "InChIKey": "RAHZWNYVWXNFOC-UHFFFAOYSA-N",
                    "adsorption": 0.0189323,
                    "composition": 1
                }
            ],
            "total_adsorption": 0.0189323
        },
        {
            "pressure": 0.995624,
            "species_data": [
                {
                    "InChIKey": "RAHZWNYVWXNFOC-UHFFFAOYSA-N",
                    "adsorption": 0.0253377,
                    "composition": 1
                }
            ],
            "total_adsorption": 0.0253377
        }
    ],
    "isotherm_type": "",
    "pressureUnits": "bar",
    "tabular_data": 0,
    "temperature": 313
}

File: Library/10.1002aic.15837/10.1002aic.15837.Isotherm1.json
{
    "DOI": "10.1002/aic.15837",
    "adsorbates": [
        {
            "InChIKey": "CURLTUGMZLYLDI-UHFFFAOYSA-N",
            "name": "Carbon Dioxide"
        },
        {
            "InChIKey": "IJGRMHOSHXDMSA-UHFFFAOYSA-N",
            "name": "Nitrogen"
        }
    ],
    "adsorbent": {
        "hashkey": "NIST-MATDB-04952328cf3644b315eaf3f178d01e30",
        "name": "opt-UiO-66(Zr)-(OH)2"
    },
    "adsorptionUnits": "mmol/g",
    "articleSource": "Table S5",
    "category": "exp",
    "compositionType": "molefraction",
    "concentrationUnits": "",
    "date": "2020-12-31",
    "digitizer": "BISON-20 Team",
    "filename": "10.1002aic.15837.Isotherm1",
    "isotherm_data": [
        {
            "pressure": 1.5,
            "species_data": [
                {
                    "InChIKey": "CURLTUGMZLYLDI-UHFFFAOYSA-N",
                    "adsorption": 2.52,
                    "composition": 0.15
                },
                {
                    "InChIKey": "IJGRMHOSHXDMSA-UHFFFAOYSA-N",
                    "adsorption": 0.33,
                    "composition": 0.85
                }
            ],
            "total_adsorption": null
        },
        {
            "pressure": 1.5,
            "species_data": [
                {
                    "InChIKey": "CURLTUGMZLYLDI-UHFFFAOYSA-N",
                    "adsorption": 2.65,
                    "composition": 0.15
                },
                {
                    "InChIKey": "IJGRMHOSHXDMSA-UHFFFAOYSA-N",
                    "adsorption": 0.37,
                    "composition": 0.85
                }
            ],
            "total_adsorption": null
        },
        {
            "pressure": 1.5,
            "species_data": [
                {
                    "InChIKey": "CURLTUGMZLYLDI-UHFFFAOYSA-N",
                    "adsorption": 2.74,
                    "composition": 0.15
                },
                {
                    "InChIKey": "IJGRMHOSHXDMSA-UHFFFAOYSA-N",
                    "adsorption": 0.38,
                    "composition": 0.85
                }
            ],
            "total_adsorption": null
        },
        {
            "pressure": 1.5,
            "species_data": [
                {
                    "InChIKey": "CURLTUGMZLYLDI-UHFFFAOYSA-N",
                    "adsorption": 2.55,
                    "composition": 0.15
                },
                {
                    "InChIKey": "IJGRMHOSHXDMSA-UHFFFAOYSA-N",
                    "adsorption": 0.37,
                    "composition": 0.85
                }
            ],
            "total_adsorption": null
        },
        {
            "pressure": 1.5,
            "species_data": [
                {
                    "InChIKey": "CURLTUGMZLYLDI-UHFFFAOYSA-N",
                    "adsorption": 2.54,
                    "composition": 0.15
                },
                {
                    "InChIKey": "IJGRMHOSHXDMSA-UHFFFAOYSA-N",
                    "adsorption": 0.36,
                    "composition": 0.85
                }
            ],
            "total_adsorption": null
        }
    ],
    "isotherm_type": "",
    "pressureUnits": "bar",
    "tabular_data": 0,
    "temperature": 298
}

File: Library/10.1002aic.15837/10.1002aic.15837.Isotherm2.json
{
    "DOI": "10.1002/aic.15837",
    "adsorbates": [
        {
            "InChIKey": "CURLTUGMZLYLDI-UHFFFAOYSA-N",
            "name": "Carbon Dioxide"
        },
        {
            "InChIKey": "IJGRMHOSHXDMSA-UHFFFAOYSA-N",
            "name": "Nitrogen"
        }
    ],
    "adsorbent": {
        "hashkey": "NIST-MATDB-991daf7313251e7e607e2bab2da57e33",
        "name": "CuBTC"
    },
    "adsorptionUnits": "mmol/g",
    "articleSource": "Table S5",
    "category": "exp",
    "compositionType": "molefraction",
    "concentrationUnits": "",
    "date": "2020-12-31",
    "digitizer": "BISON-20 Team",
    "filename": "10.1002aic.15837.Isotherm2",
    "isotherm_data": [
        {
            "pressure": 2,
            "species_data": [
                {
                    "InChIKey": "CURLTUGMZLYLDI-UHFFFAOYSA-N",
                    "adsorption": 1.09,
                    "composition": 0.15
                },
                {
                    "InChIKey": "IJGRMHOSHXDMSA-UHFFFAOYSA-N",
                    "adsorption": 0.44,
                    "composition": 0.85
                }
            ],
            "total_adsorption": null
        }
    ],
    "isotherm_type": "",
    "pressureUnits": "bar",
    "tabular_data": 0,
    "temperature": 298
}

File: Library/10.1002aic.15837/10.1002aic.15837.Isotherm3.json
{
    "DOI": "10.1002/aic.15837",
    "adsorbates": [
        {
            "InChIKey": "CURLTUGMZLYLDI-UHFFFAOYSA-N",
            "name": "Carbon Dioxide"
        },
        {
            "InChIKey": "IJGRMHOSHXDMSA-UHFFFAOYSA-N",
            "name": "Nitrogen"
        }
    ],
    "adsorbent": {
        "hashkey": "NIST-MATDB-04952328cf3644b315eaf3f178d01e30",
        "name": "opt-UiO-66(Zr)-(OH)2"
    },
    "adsorptionUnits": "mmol/g",
    "articleSource": "Table S5",
    "category": "exp",
    "compositionType": "molefraction",
    "concentrationUnits": "",
    "date": "2020-12-31",
    "digitizer": "BISON-20 Team",
    "filename": "10.1002aic.15837.Isotherm3",
    "isotherm_data": [
        {
            "pressure": 1.3,
            "species_data": [
                {
                    "InChIKey": "CURLTUGMZLYLDI-UHFFFAOYSA-N",
                    "adsorption": 3.3,
                    "composition": 0.15
                },
                {
                    "InChIKey": "IJGRMHOSHXDMSA-UHFFFAOYSA-N",
                    "adsorption": 0.45,
                    "composition": 0.85
                }
            ],
            "total_adsorption": null
        },
        {
            "pressure": 1.3,
            "species_data": [
                {
                    "InChIKey": "CURLTUGMZLYLDI-UHFFFAOYSA-N",
                    "adsorption": 3.38,
                    "composition": 0.15
                },
                {
                    "InChIKey": "IJGRMHOSHXDMSA-UHFFFAOYSA-N",
                    "adsorption": 0.75,
                    "composition": 0.85
                }
            ],
            "total_adsorption": null
        },
        {
            "pressure": 1.3,
            "species_data": [
                {
                    "InChIKey": "CURLTUGMZLYLDI-UHFFFAOYSA-N",
                    "adsorption": 3.34,
                    "composition": 0.15
                },
                {
                    "InChIKey": "IJGRMHOSHXDMSA-UHFFFAOYSA-N",
                    "adsorption": 0.46,
                    "composition": 0.85
                }
            ],
            "total_adsorption": null
        },
        {
            "pressure": 1.3,
            "species_data": [
                {
                    "InChIKey": "CURLTUGMZLYLDI-UHFFFAOYSA-N",
                    "adsorption": 3.44,
                    "composition": 0.15
                },
                {
                    "InChIKey": "IJGRMHOSHXDMSA-UHFFFAOYSA-N",
                    "adsorption": 0.64,
                    "composition": 0.85
                }
            ],
            "total_adsorption": null
        },
        {
            "pressure": 1.3,
            "species_data": [
                {
                    "InChIKey": "CURLTUGMZLYLDI-UHFFFAOYSA-N",
                    "adsorption": 3.41,
                    "composition": 0.15
                },
                {
                    "InChIKey": "IJGRMHOSHXDMSA-UHFFFAOYSA-N",
                    "adsorption": 0.5,
                    "composition": 0.85
                }
            ],
            "total_adsorption": null
        }
    ],
    "isotherm_type": "",
    "pressureUnits": "bar",
    "tabular_data": 0,
    "temperature": 298
}

File: Library/10.1002aic.690320805/10.1002aic.690320805.Isotherm1.json
{
    "DOI": "10.1002/aic.690320805",
    "adsorbates": [
        {
            "InChIKey": "CURLTUGMZLYLDI-UHFFFAOYSA-N",
            "name": "Carbon Dioxide"
        },
        {
            "InChIKey": "RWSOTUBLDIXVET-UHFFFAOYSA-N",
            "name": "Hydrogen sulfide"
        }
    ],
    "adsorbent": {
        "hashkey": "NIST-MATDB-e0e836dc4e03ca4cf5de00018a15a76d",
        "name": "Zeolite H-mordenite"
    },
    "adsorptionUnits": "mmol/g",
    "articleSource": "Table 5",
    "category": "exp",
    "compositionType": "molefraction",
    "concentrationUnits": "",
    "date": "2020-12-31",
    "digitizer": "BISON-20 Team",
    "filename": "10.1002aic.690320805.Isotherm1",
    "isotherm_data": [
        {
            "pressure": 0.1555,
            "species_data": [
                {
                    "InChIKey": "CURLTUGMZLYLDI-UHFFFAOYSA-N",
                    "adsorption": 0.42771,
                    "composition": 0.819
                },
                {
                    "InChIKey": "RWSOTUBLDIXVET-UHFFFAOYSA-N",
                    "adsorption": 1.18629,
                    "composition": 0.181
                }
            ],
            "total_adsorption": 1.614
        },
        {
            "pressure": 0.1438,
            "species_data": [
                {
                    "InChIKey": "CURLTUGMZLYLDI-UHFFFAOYSA-N",
                    "adsorption": 0.06224,
                    "composition": 0.16
                },
                {
                    "InChIKey": "RWSOTUBLDIXVET-UHFFFAOYSA-N",
                    "adsorption": 1.88276,
                    "composition": 0.84
                }
            ],
            "total_adsorption": 1.945
        },
        {
            "pressure": 0.1493,
            "species_data": [
                {
                    "InChIKey": "CURLTUGMZLYLDI-UHFFFAOYSA-N",
                    "adsorption": 0.147108,
                    "composition": 0.362
                },
                {
                    "InChIKey": "RWSOTUBLDIXVET-UHFFFAOYSA-N",
                    "adsorption": 1.73889,
                    "composition": 0.638
                }
            ],
            "total_adsorption": 1.886
        },
        {
            "pressure": 0.1569,
            "species_data": [
                {
                    "InChIKey": "CURLTUGMZLYLDI-UHFFFAOYSA-N",
                    "adsorption": 0.233728,
                    "composition": 0.536
                },
                {
                    "InChIKey": "RWSOTUBLDIXVET-UHFFFAOYSA-N",
                    "adsorption": 1.59227,
                    "composition": 0.464
                }
            ],
            "total_adsorption": 1.826
        },
        {
            "pressure": 0.1577,
            "species_data": [
                {
                    "InChIKey": "CURLTUGMZLYLDI-UHFFFAOYSA-N",
                    "adsorption": 0.663432,
                    "composition": 0.934
                },
                {
                    "InChIKey": "RWSOTUBLDIXVET-UHFFFAOYSA-N",
                    "adsorption": 0.772568,
                    "composition": 0.066
                }
            ],
            "total_adsorption": 1.436
        }
    ],
    "isotherm_type": "",
    "pressureUnits": "bar",
    "tabular_data": 0,
    "temperature": 303
}

File: Library/10.1002aic.690320805/10.1002aic.690320805.Isotherm2.json
{
    "DOI": "10.1002/aic.690320805",
    "adsorbates": [
        {
            "InChIKey": "ATUOYWHBWRKTHZ-UHFFFAOYSA-N",
            "name": "N-propane"
        },
        {
            "InChIKey": "RWSOTUBLDIXVET-UHFFFAOYSA-N",
            "name": "Hydrogen sulfide"
        }
    ],
    "adsorbent": {
        "hashkey": "NIST-MATDB-e0e836dc4e03ca4cf5de00018a15a76d",
        "name": "Zeolite H-mordenite"
    },
    "adsorptionUnits": "mmol/g",
    "articleSource": "Table 5",
    "category": "exp",
    "compositionType": "molefraction",
    "concentrationUnits": "",
    "date": "2020-12-31",
    "digitizer": "BISON-20 Team",
    "filename": "10.1002aic.690320805.Isotherm2",
    "isotherm_data": [
        {
            "pressure": 0.0813,
            "species_data": [
                {
                    "InChIKey": "ATUOYWHBWRKTHZ-UHFFFAOYSA-N",
                    "adsorption": 0.155484,
                    "composition": 0.064
                },
                {
                    "InChIKey": "RWSOTUBLDIXVET-UHFFFAOYSA-N",
                    "adsorption": 1.69552,
                    "composition": 0.936
                }
            ],
            "total_adsorption": 1.851
        },
        {
            "pressure": 0.0814,
            "species_data": [
                {
                    "InChIKey": "ATUOYWHBWRKTHZ-UHFFFAOYSA-N",
                    "adsorption": 0.406134,
                    "composition": 0.416
                },
                {
                    "InChIKey": "RWSOTUBLDIXVET-UHFFFAOYSA-N",
                    "adsorption": 1.45687,
                    "composition": 0.584
                }
            ],
            "total_adsorption": 1.863
        },
        {
            "pressure": 0.083,
            "species_data": [
                {
                    "InChIKey": "ATUOYWHBWRKTHZ-UHFFFAOYSA-N",
                    "adsorption": 0.526838,
                    "composition": 0.721
                },
                {
                    "InChIKey": "RWSOTUBLDIXVET-UHFFFAOYSA-N",
                    "adsorption": 1.23516,
                    "composition": 0.279
                }
            ],
            "total_adsorption": 1.762
        },
        {
            "pressure": 0.0797,
            "species_data": [
                {
                    "InChIKey": "ATUOYWHBWRKTHZ-UHFFFAOYSA-N",
                    "adsorption": 0.6232,
                    "composition": 0.897
                },
                {
                    "InChIKey": "RWSOTUBLDIXVET-UHFFFAOYSA-N",
                    "adsorption": 0.9348,
                    "composition": 0.103
                }
            ],
            "total_adsorption": 1.558
        }
    ],
    "isotherm_type": "",
    "pressureUnits": "bar",
    "tabular_data": 0,
    "temperature": 303
}
