Repository: NIST-ISODB/isodb-library

# NIST/ARPA-E Database of Novel and Emerging Adsorbent Materials

The [NIST/ARPA-E Database of Novel and Emerging Adsorbent Materials](https://adsorption.nist.gov/isodb) is a free, web-based catalog of adsorbent materials and measured adsorption properties of numerous materials obtained from article entries from the scientific literature.
The database also contains adsorption isotherms digitized from the cataloged articles, which can be compared visually online in the web application, analyzed online with available tools, or exported for offline analysis.

This is the official Github mirror of the database, providing a new way of submitting new isotherms, corrections, and updates.

File: Library/10.1002aic.690320805/10.1002aic.690320805.Isotherm3.json
{
    "DOI": "10.1002/aic.690320805",
    "adsorbates": [
        {
            "InChIKey": "ATUOYWHBWRKTHZ-UHFFFAOYSA-N",
            "name": "N-propane"
        },
        {
            "InChIKey": "CURLTUGMZLYLDI-UHFFFAOYSA-N",
            "name": "Carbon Dioxide"
        }
    ],
    "adsorbent": {
        "hashkey": "NIST-MATDB-e0e836dc4e03ca4cf5de00018a15a76d",
        "name": "Zeolite H-mordenite"
    },
    "adsorptionUnits": "mmol/g",
    "articleSource": "Table 5",
    "category": "exp",
    "compositionType": "molefraction",
    "concentrationUnits": "",
    "date": "2020-12-31",
    "digitizer": "BISON-20 Team",
    "filename": "10.1002aic.690320805.Isotherm3",
    "isotherm_data": [
        {
            "pressure": 0.4088,
            "species_data": [
                {
                    "InChIKey": "ATUOYWHBWRKTHZ-UHFFFAOYSA-N",
                    "adsorption": 0.33233,
                    "composition": 0.042
                },
                {
                    "InChIKey": "CURLTUGMZLYLDI-UHFFFAOYSA-N",
                    "adsorption": 1.33767,
                    "composition": 0.958
                }
            ],
            "total_adsorption": 1.67
        },
        {
            "pressure": 0.4155,
            "species_data": [
                {
                    "InChIKey": "ATUOYWHBWRKTHZ-UHFFFAOYSA-N",
                    "adsorption": 0.721215,
                    "composition": 0.367
                },
                {
                    "InChIKey": "CURLTUGMZLYLDI-UHFFFAOYSA-N",
                    "adsorption": 0.983785,
                    "composition": 0.633
                }
            ],
            "total_adsorption": 1.705
        },
        {
            "pressure": 0.4095,
            "species_data": [
                {
                    "InChIKey": "ATUOYWHBWRKTHZ-UHFFFAOYSA-N",
                    "adsorption": 0.82161,
                    "composition": 0.662
                },
                {
                    "InChIKey": "CURLTUGMZLYLDI-UHFFFAOYSA-N",
                    "adsorption": 0.78939,
                    "composition": 0.338
                }
            ],
            "total_adsorption": 1.611
        },
        {
            "pressure": 0.4086,
            "species_data": [
                {
                    "InChIKey": "ATUOYWHBWRKTHZ-UHFFFAOYSA-N",
                    "adsorption": 0.924017,
                    "composition": 0.965
                },
                {
                    "InChIKey": "CURLTUGMZLYLDI-UHFFFAOYSA-N",
                    "adsorption": 0.346983,
                    "composition": 0.035
                }
            ],
            "total_adsorption": 1.271
        }
    ],
    "isotherm_type": "",
    "pressureUnits": "bar",
    "tabular_data": 0,
    "temperature": 303
}

File: Library/10.1002aic.690320805/10.1002aic.690320805.Isotherm4.json
{
    "DOI": "10.1002/aic.690320805",
    "adsorbates": [
        {
            "InChIKey": "ATUOYWHBWRKTHZ-UHFFFAOYSA-N",
            "name": "N-propane"
        },
        {
            "InChIKey": "CURLTUGMZLYLDI-UHFFFAOYSA-N",
            "name": "Carbon Dioxide"
        }
    ],
    "adsorbent": {
        "hashkey": "NIST-MATDB-e0e836dc4e03ca4cf5de00018a15a76d",
        "name": "Zeolite H-mordenite"
    },
    "adsorptionUnits": "mmol/g",
    "articleSource": "Table 5",
    "category": "exp",
    "compositionType": "molefraction",
    "concentrationUnits": "",
    "date": "2020-12-31",
    "digitizer": "BISON-20 Team",
    "filename": "10.1002aic.690320805.Isotherm4",
    "isotherm_data": [
        {
            "pressure": 0.0129,
            "species_data": [
                {
                    "InChIKey": "ATUOYWHBWRKTHZ-UHFFFAOYSA-N",
                    "adsorption": 0.471344,
                    "composition": 0.833
                },
                {
                    "InChIKey": "CURLTUGMZLYLDI-UHFFFAOYSA-N",
                    "adsorption": 0.190656,
                    "composition": 0.167
                }
            ],
            "total_adsorption": 0.662
        },
        {
            "pressure": 0.1011,
            "species_data": [
                {
                    "InChIKey": "ATUOYWHBWRKTHZ-UHFFFAOYSA-N",
                    "adsorption": 0.711543,
                    "composition": 0.835
                },
                {
                    "InChIKey": "CURLTUGMZLYLDI-UHFFFAOYSA-N",
                    "adsorption": 0.381457,
                    "composition": 0.165
                }
            ],
            "total_adsorption": 1.093
        },
        {
            "pressure": 0.2141,
            "species_data": [
                {
                    "InChIKey": "ATUOYWHBWRKTHZ-UHFFFAOYSA-N",
                    "adsorption": 0.805662,
                    "composition": 0.837
                },
                {
                    "InChIKey": "CURLTUGMZLYLDI-UHFFFAOYSA-N",
                    "adsorption": 0.481338,
                    "composition": 0.163
                }
            ],
            "total_adsorption": 1.287
        },
        {
            "pressure": 0.4103,
            "species_data": [
                {
                    "InChIKey": "ATUOYWHBWRKTHZ-UHFFFAOYSA-N",
                    "adsorption": 0.87615,
                    "composition": 0.833
                },
                {
                    "InChIKey": "CURLTUGMZLYLDI-UHFFFAOYSA-N",
                    "adsorption": 0.59885,
                    "composition": 0.167
                }
            ],
            "total_adsorption": 1.475
        },
        {
            "pressure": 0.6119,
            "species_data": [
                {
                    "InChIKey": "ATUOYWHBWRKTHZ-UHFFFAOYSA-N",
                    "adsorption": 0.90277,
                    "composition": 0.822
                },
                {
                    "InChIKey": "CURLTUGMZLYLDI-UHFFFAOYSA-N",
                    "adsorption": 0.69223,
                    "composition": 0.178
                }
            ],
            "total_adsorption": 1.595
        }
    ],
    "isotherm_type": "",
    "pressureUnits": "bar",
    "tabular_data": 0,
    "temperature": 303
}

File: Library/10.1002aic.690320805/10.1002aic.690320805.Isotherm5.json
{
    "DOI": "10.1002/aic.690320805",
    "adsorbates": [
        {
            "InChIKey": "CURLTUGMZLYLDI-UHFFFAOYSA-N",
            "name": "Carbon Dioxide"
        },
        {
            "InChIKey": "RWSOTUBLDIXVET-UHFFFAOYSA-N",
            "name": "Hydrogen sulfide"
        }
    ],
    "adsorbent": {
        "hashkey": "NIST-MATDB-e0e836dc4e03ca4cf5de00018a15a76d",
        "name": "Zeolite H-mordenite"
    },
    "adsorptionUnits": "mmol/g",
    "articleSource": "Table 5",
    "category": "exp",
    "compositionType": "molefraction",
    "concentrationUnits": "",
    "date": "2020-12-31",
    "digitizer": "BISON-20 Team",
    "filename": "10.1002aic.690320805.Isotherm5",
    "isotherm_data": [
        {
            "pressure": 0.006,
            "species_data": [
                {
                    "InChIKey": "CURLTUGMZLYLDI-UHFFFAOYSA-N",
                    "adsorption": 0.138006,
                    "composition": 0.771
                },
                {
                    "InChIKey": "RWSOTUBLDIXVET-UHFFFAOYSA-N",
                    "adsorption": 0.599994,
                    "composition": 0.229
                }
            ],
            "total_adsorption": 0.738
        },
        {
            "pressure": 0.0062,
            "species_data": [
                {
                    "InChIKey": "CURLTUGMZLYLDI-UHFFFAOYSA-N",
                    "adsorption": 0.12126,
                    "composition": 0.784
                },
                {
                    "InChIKey": "RWSOTUBLDIXVET-UHFFFAOYSA-N",
                    "adsorption": 0.52374,
                    "composition": 0.216
                }
            ],
            "total_adsorption": 0.645
        },
        {
            "pressure": 0.07,
            "species_data": [
                {
                    "InChIKey": "CURLTUGMZLYLDI-UHFFFAOYSA-N",
                    "adsorption": 0.166268,
                    "composition": 0.788
                },
                {
                    "InChIKey": "RWSOTUBLDIXVET-UHFFFAOYSA-N",
                    "adsorption": 0.621732,
                    "composition": 0.212
                }
            ],
            "total_adsorption": 0.788
        },
        {
            "pressure": 0.1217,
            "species_data": [
                {
                    "InChIKey": "CURLTUGMZLYLDI-UHFFFAOYSA-N",
                    "adsorption": 0.172515,
                    "composition": 0.795
                },
                {
                    "InChIKey": "RWSOTUBLDIXVET-UHFFFAOYSA-N",
                    "adsorption": 0.622485,
                    "composition": 0.205
                }
            ],
            "total_adsorption": 0.795
        }
    ],
    "isotherm_type": "",
    "pressureUnits": "bar",
    "tabular_data": 0,
    "temperature": 303
}

File: Library/10.1002aic.690320805/10.1002aic.690320805.Isotherm6.json
{
    "DOI": "10.1002/aic.690320805",
    "adsorbates": [
        {
            "InChIKey": "ATUOYWHBWRKTHZ-UHFFFAOYSA-N",
            "name": "N-propane"
        },
        {
            "InChIKey": "RWSOTUBLDIXVET-UHFFFAOYSA-N",
            "name": "Hydrogen sulfide"
        }
    ],
    "adsorbent": {
        "hashkey": "NIST-MATDB-e0e836dc4e03ca4cf5de00018a15a76d",
        "name": "Zeolite H-mordenite"
    },
    "adsorptionUnits": "mmol/g",
    "articleSource": "Table 5",
    "category": "exp",
    "compositionType": "molefraction",
    "concentrationUnits": "",
    "date": "2020-12-31",
    "digitizer": "BISON-20 Team",
    "filename": "10.1002aic.690320805.Isotherm6",
    "isotherm_data": [
        {
            "pressure": 0.0185,
            "species_data": [
                {
                    "InChIKey": "ATUOYWHBWRKTHZ-UHFFFAOYSA-N",
                    "adsorption": 0.504,
                    "composition": 0.959
                },
                {
                    "InChIKey": "RWSOTUBLDIXVET-UHFFFAOYSA-N",
                    "adsorption": 0.456,
                    "composition": 0.041
                }
            ],
            "total_adsorption": 0.96
        },
        {
            "pressure": 0.0487,
            "species_data": [
                {
                    "InChIKey": "ATUOYWHBWRKTHZ-UHFFFAOYSA-N",
                    "adsorption": 0.608215,
                    "composition": 0.969
                },
                {
                    "InChIKey": "RWSOTUBLDIXVET-UHFFFAOYSA-N",
                    "adsorption": 0.572785,
                    "composition": 0.031
                }
            ],
            "total_adsorption": 1.181
        },
        {
            "pressure": 0.0811,
            "species_data": [
                {
                    "InChIKey": "ATUOYWHBWRKTHZ-UHFFFAOYSA-N",
                    "adsorption": 0.645932,
                    "composition": 0.96
                },
                {
                    "InChIKey": "RWSOTUBLDIXVET-UHFFFAOYSA-N",
                    "adsorption": 0.711068,
                    "composition": 0.04
                }
            ],
            "total_adsorption": 1.357
        },
        {
            "pressure": 0.1832,
            "species_data": [
                {
                    "InChIKey": "ATUOYWHBWRKTHZ-UHFFFAOYSA-N",
                    "adsorption": 0.73154,
                    "composition": 0.965
                },
                {
                    "InChIKey": "RWSOTUBLDIXVET-UHFFFAOYSA-N",
                    "adsorption": 0.84846,
                    "composition": 0.035
                }
            ],
            "total_adsorption": 1.58
        }
    ],
    "isotherm_type": "",
    "pressureUnits": "bar",
    "tabular_data": 0,
    "temperature": 303
}

File: Library/10.1002aic.690361115/10.1002aic.690361115.Isotherm1.json
{
    "DOI": "10.1002/aic.690361115",
    "adsorbates": [
        {
            "InChIKey": "MVPPADPHJFYWMZ-UHFFFAOYSA-N",
            "name": "Chlorobenzene"
        },
        {
            "InChIKey": "NPDACUSDTOMAMK-UHFFFAOYSA-N",
            "name": "P-Chlorotoluene"
        }
    ],
    "adsorbent": {
        "hashkey": "NIST-MATDB-8cd8e14fc3287d53ae89410a51a524ed",
        "name": "K-Ca X zeolite"
    },
    "adsorptionUnits": "mmol/g",
    "articleSource": "Table 2",
    "category": "exp",
    "compositionType": "molefraction",
    "concentrationUnits": "",
    "date": "2020-12-31",
    "digitizer": "BISON-20 Team",
    "filename": "10.1002aic.690361115.Isotherm1",
    "isotherm_data": [
        {
            "pressure": 1.01,
            "species_data": [
                {
                    "InChIKey": "MVPPADPHJFYWMZ-UHFFFAOYSA-N",
                    "adsorption": 1.72312,
                    "composition": 0.95
                },
                {
                    "InChIKey": "NPDACUSDTOMAMK-UHFFFAOYSA-N",
                    "adsorption": 0.151875,
                    "composition": 0.05
                }
            ],
            "total_adsorption": 1.875
        },
        {
            "pressure": 1.01,
            "species_data": [
                {
                    "InChIKey": "MVPPADPHJFYWMZ-UHFFFAOYSA-N",
                    "adsorption": 1.56815,
                    "composition": 0.899
                },
                {
                    "InChIKey": "NPDACUSDTOMAMK-UHFFFAOYSA-N",
                    "adsorption": 0.289848,
                    "composition": 0.101
                }
            ],
            "total_adsorption": 1.858
        },
        {
            "pressure": 1.01,
            "species_data": [
                {
                    "InChIKey": "MVPPADPHJFYWMZ-UHFFFAOYSA-N",
                    "adsorption": 1.08781,
                    "composition": 0.698
                },
                {
                    "InChIKey": "NPDACUSDTOMAMK-UHFFFAOYSA-N",
                    "adsorption": 0.719186,
                    "composition": 0.302
                }
            ],
            "total_adsorption": 1.807
        },
        {
            "pressure": 1.01,
            "species_data": [
                {
                    "InChIKey": "MVPPADPHJFYWMZ-UHFFFAOYSA-N",
                    "adsorption": 0.735966,
                    "composition": 0.55
                },
                {
                    "InChIKey": "NPDACUSDTOMAMK-UHFFFAOYSA-N",
                    "adsorption": 1.04603,
                    "composition": 0.45
                }
            ],
            "total_adsorption": 1.782
        },
        {
            "pressure": 1.01,
            "species_data": [
                {
                    "InChIKey": "MVPPADPHJFYWMZ-UHFFFAOYSA-N",
                    "adsorption": 0.432015,
                    "composition": 0.301
                },
                {
                    "InChIKey": "NPDACUSDTOMAMK-UHFFFAOYSA-N",
                    "adsorption": 1.30298,
                    "composition": 0.699
                }
            ],
            "total_adsorption": 1.735
        },
        {
            "pressure": 1.01,
            "species_data": [
                {
                    "InChIKey": "MVPPADPHJFYWMZ-UHFFFAOYSA-N",
                    "adsorption": 0.132904,
                    "composition": 0.096
                },
                {
                    "InChIKey": "NPDACUSDTOMAMK-UHFFFAOYSA-N",
                    "adsorption": 1.6631,
                    "composition": 0.904
                }
            ],
            "total_adsorption": 1.796
        },
        {
            "pressure": 1.01,
            "species_data": [
                {
                    "InChIKey": "MVPPADPHJFYWMZ-UHFFFAOYSA-N",
                    "adsorption": 0.070014,
                    "composition": 0.051
                },
                {
                    "InChIKey": "NPDACUSDTOMAMK-UHFFFAOYSA-N",
                    "adsorption": 1.59699,
                    "composition": 0.949
                }
            ],
            "total_adsorption": 1.667
        }
    ],
    "isotherm_type": "",
    "pressureUnits": "bar",
    "tabular_data": 0,
    "temperature": 473
}

File: Library/10.1002aic.690361115/10.1002aic.690361115.Isotherm2.json
{
    "DOI": "10.1002/aic.690361115",
    "adsorbates": [
        {
            "InChIKey": "NPDACUSDTOMAMK-UHFFFAOYSA-N",
            "name": "P-Chlorotoluene"
        },
        {
            "InChIKey": "UHOVQNZJYSORNB-UHFFFAOYSA-N",
            "name": "Benzene"
        }
    ],
    "adsorbent": {
        "hashkey": "NIST-MATDB-8cd8e14fc3287d53ae89410a51a524ed",
        "name": "K-Ca X zeolite"
    },
    "adsorptionUnits": "mmol/g",
    "articleSource": "Table 2",
    "category": "exp",
    "compositionType": "molefraction",
    "concentrationUnits": "",
    "date": "2020-12-31",
    "digitizer": "BISON-20 Team",
    "filename": "10.1002aic.690361115.Isotherm2",
    "isotherm_data": [
        {
            "pressure": 1.01,
            "species_data": [
                {
                    "InChIKey": "NPDACUSDTOMAMK-UHFFFAOYSA-N",
                    "adsorption": 1.45468,
                    "composition": 0.947
                },
                {
                    "InChIKey": "UHOVQNZJYSORNB-UHFFFAOYSA-N",
                    "adsorption": 0.18532,
                    "composition": 0.053
                }
            ],
            "total_adsorption": 1.64
        },
        {
            "pressure": 1.01,
            "species_data": [
                {
                    "InChIKey": "NPDACUSDTOMAMK-UHFFFAOYSA-N",
                    "adsorption": 1.33576,
                    "composition": 0.897
                },
                {
                    "InChIKey": "UHOVQNZJYSORNB-UHFFFAOYSA-N",
                    "adsorption": 0.307241,
                    "composition": 0.103
                }
            ],
            "total_adsorption": 1.643
        },
        {
            "pressure": 1.01,
            "species_data": [
                {
                    "InChIKey": "NPDACUSDTOMAMK-UHFFFAOYSA-N",
                    "adsorption": 1.05709,
                    "composition": 0.701
                },
                {
                    "InChIKey": "UHOVQNZJYSORNB-UHFFFAOYSA-N",
                    "adsorption": 0.586908,
                    "composition": 0.299
                }
            ],
            "total_adsorption": 1.644
        },
        {
            "pressure": 1.01,
            "species_data": [
                {
                    "InChIKey": "NPDACUSDTOMAMK-UHFFFAOYSA-N",
                    "adsorption": 0.807884,
                    "composition": 0.499
                },
                {
                    "InChIKey": "UHOVQNZJYSORNB-UHFFFAOYSA-N",
                    "adsorption": 0.900116,
                    "composition": 0.501
                }
            ],
            "total_adsorption": 1.708
        },
        {
            "pressure": 1.01,
            "species_data": [
                {
                    "InChIKey": "NPDACUSDTOMAMK-UHFFFAOYSA-N",
                    "adsorption": 0.542101,
                    "composition": 0.3
                },
                {
                    "InChIKey": "UHOVQNZJYSORNB-UHFFFAOYSA-N",
                    "adsorption": 1.2589,
                    "composition": 0.7
                }
            ],
            "total_adsorption": 1.801
        },
        {
            "pressure": 1.01,
            "species_data": [
                {
                    "InChIKey": "NPDACUSDTOMAMK-UHFFFAOYSA-N",
                    "adsorption": 0.234732,
                    "composition": 0.1
                },
                {
                    "InChIKey": "UHOVQNZJYSORNB-UHFFFAOYSA-N",
                    "adsorption": 1.65827,
                    "composition": 0.9
                }
            ],
            "total_adsorption": 1.893
        },
        {
            "pressure": 1.01,
            "species_data": [
                {
                    "InChIKey": "NPDACUSDTOMAMK-UHFFFAOYSA-N",
                    "adsorption": 0.13482,
                    "composition": 0.051
                },
                {
                    "InChIKey": "UHOVQNZJYSORNB-UHFFFAOYSA-N",
                    "adsorption": 1.79118,
                    "composition": 0.949
                }
            ],
            "total_adsorption": 1.926
        }
    ],
    "isotherm_type": "",
    "pressureUnits": "bar",
    "tabular_data": 0,
    "temperature": 473
}

File: Library/10.1002aic.690361115/10.1002aic.690361115.Isotherm3.json
{
    "DOI": "10.1002/aic.690361115",
    "adsorbates": [
        {
            "InChIKey": "MVPPADPHJFYWMZ-UHFFFAOYSA-N",
            "name": "Chlorobenzene"
        },
        {
            "InChIKey": "UHOVQNZJYSORNB-UHFFFAOYSA-N",
            "name": "Benzene"
        }
    ],
    "adsorbent": {
        "hashkey": "NIST-MATDB-8cd8e14fc3287d53ae89410a51a524ed",
        "name": "K-Ca X zeolite"
    },
    "adsorptionUnits": "mmol/g",
    "articleSource": "Table 2",
    "category": "exp",
    "compositionType": "molefraction",
    "concentrationUnits": "",
    "date": "2020-12-31",
    "digitizer": "BISON-20 Team",
    "filename": "10.1002aic.690361115.Isotherm3",
    "isotherm_data": [
        {
            "pressure": 1.01,
            "species_data": [
                {
                    "InChIKey": "MVPPADPHJFYWMZ-UHFFFAOYSA-N",
                    "adsorption": 1.60828,
                    "composition": 0.948
                },
                {
                    "InChIKey": "UHOVQNZJYSORNB-UHFFFAOYSA-N",
                    "adsorption": 0.246715,
                    "composition": 0.052
                }
            ],
            "total_adsorption": 1.855
        },
        {
            "pressure": 1.01,
            "species_data": [
                {
                    "InChIKey": "MVPPADPHJFYWMZ-UHFFFAOYSA-N",
                    "adsorption": 1.45588,
                    "composition": 0.9
                },
                {
                    "InChIKey": "UHOVQNZJYSORNB-UHFFFAOYSA-N",
                    "adsorption": 0.373116,
                    "composition": 0.1
                }
            ],
            "total_adsorption": 1.829
        },
        {
            "pressure": 1.01,
            "species_data": [
                {
                    "InChIKey": "MVPPADPHJFYWMZ-UHFFFAOYSA-N",
                    "adsorption": 1.00025,
                    "composition": 0.7
                },
                {
                    "InChIKey": "UHOVQNZJYSORNB-UHFFFAOYSA-N",
                    "adsorption": 0.760752,
                    "composition": 0.3
                }
            ],
            "total_adsorption": 1.761
        },
        {
            "pressure": 1.01,
            "species_data": [
                {
                    "InChIKey": "MVPPADPHJFYWMZ-UHFFFAOYSA-N",
                    "adsorption": 0.691488,
                    "composition": 0.501
                },
                {
                    "InChIKey": "UHOVQNZJYSORNB-UHFFFAOYSA-N",
                    "adsorption": 1.07251,
                    "composition": 0.499
                }
            ],
            "total_adsorption": 1.764
        },
        {
            "pressure": 1.01,
            "species_data": [
                {
                    "InChIKey": "MVPPADPHJFYWMZ-UHFFFAOYSA-N",
                    "adsorption": 0.43976,
                    "composition": 0.302
                },
                {
                    "InChIKey": "UHOVQNZJYSORNB-UHFFFAOYSA-N",
                    "adsorption": 1.40024,
                    "composition": 0.698
                }
            ],
            "total_adsorption": 1.84
        },
        {
            "pressure": 1.01,
            "species_data": [
                {
                    "InChIKey": "MVPPADPHJFYWMZ-UHFFFAOYSA-N",
                    "adsorption": 0.159526,
                    "composition": 0.1
                },
                {
                    "InChIKey": "UHOVQNZJYSORNB-UHFFFAOYSA-N",
                    "adsorption": 1.76247,
                    "composition": 0.9
                }
            ],
            "total_adsorption": 1.922
        },
        {
            "pressure": 1.01,
            "species_data": [
                {
                    "InChIKey": "MVPPADPHJFYWMZ-UHFFFAOYSA-N",
                    "adsorption": 0.085228,
                    "composition": 0.051
                },
                {
                    "InChIKey": "UHOVQNZJYSORNB-UHFFFAOYSA-N",
                    "adsorption": 1.85177,
                    "composition": 0.949
                }
            ],
            "total_adsorption": 1.937
        }
    ],
    "isotherm_type": "",
    "pressureUnits": "bar",
    "tabular_data": 0,
    "temperature": 473
}

File: Library/10.1002aic.690361115/10.1002aic.690361115.Isotherm5.json
{
    "DOI": "10.1002/aic.690361115",
    "adsorbates": [
        {
            "InChIKey": "NPDACUSDTOMAMK-UHFFFAOYSA-N",
            "name": "P-Chlorotoluene"
        },
        {
            "InChIKey": "YXFVVABEGXRONW-UHFFFAOYSA-N",
            "name": "Toluene"
        }
    ],
    "adsorbent": {
        "hashkey": "NIST-MATDB-8cd8e14fc3287d53ae89410a51a524ed",
        "name": "K-Ca X zeolite"
    },
    "adsorptionUnits": "mmol/g",
    "articleSource": "Table 2",
    "category": "exp",
    "compositionType": "molefraction",
    "concentrationUnits": "",
    "date": "2020-12-31",
    "digitizer": "BISON-20 Team",
    "filename": "10.1002aic.690361115.Isotherm5",
    "isotherm_data": [
        {
            "pressure": 1.01,
            "species_data": [
                {
                    "InChIKey": "NPDACUSDTOMAMK-UHFFFAOYSA-N",
                    "adsorption": 1.26643,
                    "composition": 0.943
                },
                {
                    "InChIKey": "YXFVVABEGXRONW-UHFFFAOYSA-N",
                    "adsorption": 0.320574,
                    "composition": 0.057
                }
            ],
            "total_adsorption": 1.587
        },
        {
            "pressure": 1.01,
            "species_data": [
                {
                    "InChIKey": "NPDACUSDTOMAMK-UHFFFAOYSA-N",
                    "adsorption": 1.14986,
                    "composition": 0.89
                },
                {
                    "InChIKey": "YXFVVABEGXRONW-UHFFFAOYSA-N",
                    "adsorption": 0.423137,
                    "composition": 0.11
                }
            ],
            "total_adsorption": 1.573
        },
        {
            "pressure": 1.01,
            "species_data": [
                {
                    "InChIKey": "NPDACUSDTOMAMK-UHFFFAOYSA-N",
                    "adsorption": 0.994923,
                    "composition": 0.794
                },
                {
                    "InChIKey": "YXFVVABEGXRONW-UHFFFAOYSA-N",
                    "adsorption": 0.562077,
                    "composition": 0.206
                }
            ],
            "total_adsorption": 1.557
        },
        {
            "pressure": 1.01,
            "species_data": [
                {
                    "InChIKey": "NPDACUSDTOMAMK-UHFFFAOYSA-N",
                    "adsorption": 0.691085,
                    "composition": 0.499
                },
                {
                    "InChIKey": "YXFVVABEGXRONW-UHFFFAOYSA-N",
                    "adsorption": 0.861915,
                    "composition": 0.501
                }
            ],
            "total_adsorption": 1.553
        },
        {
            "pressure": 1.01,
            "species_data": [
                {
                    "InChIKey": "NPDACUSDTOMAMK-UHFFFAOYSA-N",
                    "adsorption": 0.468864,
                    "composition": 0.299
                },
                {
                    "InChIKey": "YXFVVABEGXRONW-UHFFFAOYSA-N",
                    "adsorption": 1.11514,
                    "composition": 0.701
                }
            ],
            "total_adsorption": 1.584
        },
        {
            "pressure": 1.01,
            "species_data": [
                {
                    "InChIKey": "NPDACUSDTOMAMK-UHFFFAOYSA-N",
                    "adsorption": 0.192511,
                    "composition": 0.107
                },
                {
                    "InChIKey": "YXFVVABEGXRONW-UHFFFAOYSA-N",
                    "adsorption": 1.39849,
                    "composition": 0.893
                }
            ],
            "total_adsorption": 1.591
        },
        {
            "pressure": 1.01,
            "species_data": [
                {
                    "InChIKey": "NPDACUSDTOMAMK-UHFFFAOYSA-N",
                    "adsorption": 0.097051,
                    "composition": 0.051
                },
                {
                    "InChIKey": "YXFVVABEGXRONW-UHFFFAOYSA-N",
                    "adsorption": 1.49395,
                    "composition": 0.949
                }
            ],
            "total_adsorption": 1.591
        }
    ],
    "isotherm_type": "",
    "pressureUnits": "bar",
    "tabular_data": 0,
    "temperature": 473
}

File: Library/10.1002aic.690450410/10.1002aic.690450410.Isotherm1.json
{
    "DOI": "10.1002/aic.690450410",
    "adsorbates": [
        {
            "InChIKey": "URLKBWYHVLBVBO-UHFFFAOYSA-N",
            "name": "P-Xylene"
        },
        {
            "InChIKey": "YXFVVABEGXRONW-UHFFFAOYSA-N",
            "name": "Toluene"
        }
    ],
    "adsorbent": {
        "hashkey": "NIST-MATDB-5e30c5e6183b071196f0b47cdaceef52",
        "name": "Activated carbon: Sorbonorit B"
    },
    "adsorptionUnits": "mmol/g",
    "articleSource": "Figure 5",
    "category": "exp",
    "compositionType": "molefraction",
    "concentrationUnits": "",
    "date": "2020-12-31",
    "digitizer": "BISON-20 Team",
    "filename": "10.1002aic.690450410.Isotherm1",
    "isotherm_data": [
        {
            "pressure": 0.00325,
            "species_data": [
                {
                    "InChIKey": "URLKBWYHVLBVBO-UHFFFAOYSA-N",
                    "adsorption": 3.689,
                    "composition": 0.048135
                },
                {
                    "InChIKey": "YXFVVABEGXRONW-UHFFFAOYSA-N",
                    "adsorption": 0.080613,
                    "composition": 0.951865
                }
            ],
            "total_adsorption": null
        },
        {
            "pressure": 0.00325,
            "species_data": [
                {
                    "InChIKey": "URLKBWYHVLBVBO-UHFFFAOYSA-N",
                    "adsorption": 3.40142,
                    "composition": 0.196182
                },
                {
                    "InChIKey": "YXFVVABEGXRONW-UHFFFAOYSA-N",
                    "adsorption": 0.230195,
                    "composition": 0.803818
                }
            ],
            "total_adsorption": null
        },
        {
            "pressure": 0.00325,
            "species_data": [
                {
                    "InChIKey": "URLKBWYHVLBVBO-UHFFFAOYSA-N",
                    "adsorption": 3.28719,
                    "composition": 0.421038
                },
                {
                    "InChIKey": "YXFVVABEGXRONW-UHFFFAOYSA-N",
                    "adsorption": 0.528551,
                    "composition": 0.578962
                }
            ],
            "total_adsorption": null
        },
        {
            "pressure": 0.00325,
            "species_data": [
                {
                    "InChIKey": "URLKBWYHVLBVBO-UHFFFAOYSA-N",
                    "adsorption": 2.92628,
                    "composition": 0.614748
                },
                {
                    "InChIKey": "YXFVVABEGXRONW-UHFFFAOYSA-N",
                    "adsorption": 1.04205,
                    "composition": 0.385252
                }
            ],
            "total_adsorption": null
        },
        {
            "pressure": 0.00325,
            "species_data": [
                {
                    "InChIKey": "URLKBWYHVLBVBO-UHFFFAOYSA-N",
                    "adsorption": 2.12199,
                    "composition": 0.806783
                },
                {
                    "InChIKey": "YXFVVABEGXRONW-UHFFFAOYSA-N",
                    "adsorption": 1.73405,
                    "composition": 0.193217
                }
            ],
            "total_adsorption": null
        },
        {
            "pressure": 0.00325,
            "species_data": [
                {
                    "InChIKey": "URLKBWYHVLBVBO-UHFFFAOYSA-N",
                    "adsorption": 1.29216,
                    "composition": 0.924628
                },
                {
                    "InChIKey": "YXFVVABEGXRONW-UHFFFAOYSA-N",
                    "adsorption": 2.66531,
                    "composition": 0.075372
                }
            ],
            "total_adsorption": null
        }
    ],
    "isotherm_type": "",
    "pressureUnits": "bar",
    "tabular_data": 0,
    "temperature": 303
}

File: Library/10.1002aic.690450410/10.1002aic.690450410.Isotherm2.json
{
    "DOI": "10.1002/aic.690450410",
    "adsorbates": [
        {
            "InChIKey": "UHOVQNZJYSORNB-UHFFFAOYSA-N",
            "name": "Benzene"
        },
        {
            "InChIKey": "URLKBWYHVLBVBO-UHFFFAOYSA-N",
            "name": "P-Xylene"
        }
    ],
    "adsorbent": {
        "hashkey": "NIST-MATDB-5e30c5e6183b071196f0b47cdaceef52",
        "name": "Activated carbon: Sorbonorit B"
    },
    "adsorptionUnits": "mmol/g",
    "articleSource": "Figure 4",
    "category": "exp",
    "compositionType": "molefraction",
    "concentrationUnits": "",
    "date": "2020-12-31",
    "digitizer": "BISON-20 Team",
    "filename": "10.1002aic.690450410.Isotherm2",
    "isotherm_data": [
        {
            "pressure": 0.00344,
            "species_data": [
                {
                    "InChIKey": "UHOVQNZJYSORNB-UHFFFAOYSA-N",
                    "adsorption": 0.044917,
                    "composition": 0.095201
                },
                {
                    "InChIKey": "URLKBWYHVLBVBO-UHFFFAOYSA-N",
                    "adsorption": 3.6701,
                    "composition": 0.904799
                }
            ],
            "total_adsorption": null
        },
        {
            "pressure": 0.00344,
            "species_data": [
                {
                    "InChIKey": "UHOVQNZJYSORNB-UHFFFAOYSA-N",
                    "adsorption": 0.08415,
                    "composition": 0.216358
                },
                {
                    "InChIKey": "URLKBWYHVLBVBO-UHFFFAOYSA-N",
                    "adsorption": 3.66618,
                    "composition": 0.783642
                }
            ],
            "total_adsorption": null
        },
        {
            "pressure": 0.00344,
            "species_data": [
                {
                    "InChIKey": "UHOVQNZJYSORNB-UHFFFAOYSA-N",
                    "adsorption": 0.143295,
                    "composition": 0.414162
                },
                {
                    "InChIKey": "URLKBWYHVLBVBO-UHFFFAOYSA-N",
                    "adsorption": 3.47255,
                    "composition": 0.585838
                }
            ],
            "total_adsorption": null
        },
        {
            "pressure": 0.00344,
            "species_data": [
                {
                    "InChIKey": "UHOVQNZJYSORNB-UHFFFAOYSA-N",
                    "adsorption": 0.214383,
                    "composition": 0.590959
                },
                {
                    "InChIKey": "URLKBWYHVLBVBO-UHFFFAOYSA-N",
                    "adsorption": 3.29084,
                    "composition": 0.409041
                }
            ],
            "total_adsorption": null
        },
        {
            "pressure": 0.00344,
            "species_data": [
                {
                    "InChIKey": "UHOVQNZJYSORNB-UHFFFAOYSA-N",
                    "adsorption": 0.427935,
                    "composition": 0.803673
                },
                {
                    "InChIKey": "URLKBWYHVLBVBO-UHFFFAOYSA-N",
                    "adsorption": 3.0482,
                    "composition": 0.196327
                }
            ],
            "total_adsorption": null
        },
        {
            "pressure": 0.00344,
            "species_data": [
                {
                    "InChIKey": "UHOVQNZJYSORNB-UHFFFAOYSA-N",
                    "adsorption": 0.794087,
                    "composition": 0.933644
                },
                {
                    "InChIKey": "URLKBWYHVLBVBO-UHFFFAOYSA-N",
                    "adsorption": 2.56969,
                    "composition": 0.066356
                }
            ],
            "total_adsorption": null
        }
    ],
    "isotherm_type": "",
    "pressureUnits": "bar",
    "tabular_data": 0,
    "temperature": 303
}

File: Library/10.1002aic.690450410/10.1002aic.690450410.Isotherm3.json
{
    "DOI": "10.1002/aic.690450410",
    "adsorbates": [
        {
            "InChIKey": "UHOVQNZJYSORNB-UHFFFAOYSA-N",
            "name": "Benzene"
        },
        {
            "InChIKey": "YXFVVABEGXRONW-UHFFFAOYSA-N",
            "name": "Toluene"
        }
    ],
    "adsorbent": {
        "hashkey": "NIST-MATDB-5e30c5e6183b071196f0b47cdaceef52",
        "name": "Activated carbon: Sorbonorit B"
    },
    "adsorptionUnits": "mmol/g",
    "articleSource": "Figure 3",
    "category": "exp",
    "compositionType": "molefraction",
    "concentrationUnits": "",
    "date": "2020-12-31",
    "digitizer": "BISON-20 Team",
    "filename": "10.1002aic.690450410.Isotherm3",
    "isotherm_data": [
        {
            "pressure": 0.00328,
            "species_data": [
                {
                    "InChIKey": "UHOVQNZJYSORNB-UHFFFAOYSA-N",
                    "adsorption": 0.030826,
                    "composition": 0.066666
                },
                {
                    "InChIKey": "YXFVVABEGXRONW-UHFFFAOYSA-N",
                    "adsorption": 4.02589,
                    "composition": 0.933334
                }
            ],
            "total_adsorption": null
        },
        {
            "pressure": 0.00328,
            "species_data": [
                {
                    "InChIKey": "UHOVQNZJYSORNB-UHFFFAOYSA-N",
                    "adsorption": 0.049322,
                    "composition": 0.206172
                },
                {
                    "InChIKey": "YXFVVABEGXRONW-UHFFFAOYSA-N",
                    "adsorption": 3.91492,
                    "composition": 0.793828
                }
            ],
            "total_adsorption": null
        },
        {
            "pressure": 0.00328,
            "species_data": [
                {
                    "InChIKey": "UHOVQNZJYSORNB-UHFFFAOYSA-N",
                    "adsorption": 0.055487,
                    "composition": 0.395061
                },
                {
                    "InChIKey": "YXFVVABEGXRONW-UHFFFAOYSA-N",
                    "adsorption": 3.71147,
                    "composition": 0.604939
                }
            ],
            "total_adsorption": null
        },
        {
            "pressure": 0.00328,
            "species_data": [
                {
                    "InChIKey": "UHOVQNZJYSORNB-UHFFFAOYSA-N",
                    "adsorption": 0.123305,
                    "composition": 0.59506
                },
                {
                    "InChIKey": "YXFVVABEGXRONW-UHFFFAOYSA-N",
                    "adsorption": 3.2984,
                    "composition": 0.40494
                }
            ],
            "total_adsorption": null
        },
        {
            "pressure": 0.00328,
            "species_data": [
                {
                    "InChIKey": "UHOVQNZJYSORNB-UHFFFAOYSA-N",
                    "adsorption": 0.807645,
                    "composition": 0.80864
                },
                {
                    "InChIKey": "YXFVVABEGXRONW-UHFFFAOYSA-N",
                    "adsorption": 2.39827,
                    "composition": 0.19136
                }
            ],
            "total_adsorption": null
        },
        {
            "pressure": 0.00328,
            "species_data": [
                {
                    "InChIKey": "UHOVQNZJYSORNB-UHFFFAOYSA-N",
                    "adsorption": 1.91739,
                    "composition": 0.938269
                },
                {
                    "InChIKey": "YXFVVABEGXRONW-UHFFFAOYSA-N",
                    "adsorption": 1.27004,
                    "composition": 0.061731
                }
            ],
            "total_adsorption": null
        }
    ],
    "isotherm_type": "",
    "pressureUnits": "bar",
    "tabular_data": 0,
    "temperature": 303
}
