Repository: NIST-ISODB/isodb-library

# NIST/ARPA-E Database of Novel and Emerging Adsorbent Materials

The [NIST/ARPA-E Database of Novel and Emerging Adsorbent Materials](https://adsorption.nist.gov/isodb) is a free, web-based catalog of adsorbent materials and measured adsorption properties of numerous materials obtained from article entries from the scientific literature.
The database also contains adsorption isotherms digitized from the cataloged articles, which can be compared visually online in the web application, analyzed online with available tools, or exported for offline analysis.

This is the official Github mirror of the database, providing a new way of submitting new isotherms, corrections, and updates.

File: Library/10.1002anie.202006535/10.1002anie.202006535.Isotherm4.json
{
    "DOI": "10.1002/anie.202006535",
    "adsorbates": [
        {
            "InChIKey": "CBMIPXHVOVTTTL-UHFFFAOYSA-N",
            "name": "Au(III)"
        },
        {
            "InChIKey": "XLYOFNOQVPJJNP-UHFFFAOYSA-N",
            "name": "Water"
        }
    ],
    "adsorbent": {
        "hashkey": "NIST-MATDB-0a97fe5894bd8be4c0afa3443e0d14ee",
        "name": "TzTaCl"
    },
    "adsorptionUnits": "mg/g",
    "articleSource": "Figure S27",
    "category": "exp",
    "compositionType": "concentration",
    "concentrationUnits": "",
    "date": "2023-06-27",
    "digitizer": "Sophia Deng",
    "filename": "10.1002anie.202006535.Isotherm4",
    "isotherm_data": [
        {
            "pressure": 1.01325,
            "species_data": [
                {
                    "InChIKey": "CBMIPXHVOVTTTL-UHFFFAOYSA-N",
                    "adsorption": 27.4232,
                    "composition": 24.9833
                }
            ],
            "total_adsorption": null
        },
        {
            "pressure": 1.01325,
            "species_data": [
                {
                    "InChIKey": "CBMIPXHVOVTTTL-UHFFFAOYSA-N",
                    "adsorption": 53.9007,
                    "composition": 47.968
                }
            ],
            "total_adsorption": null
        },
        {
            "pressure": 1.01325,
            "species_data": [
                {
                    "InChIKey": "CBMIPXHVOVTTTL-UHFFFAOYSA-N",
                    "adsorption": 79.7478,
                    "composition": 121.919
                }
            ],
            "total_adsorption": null
        },
        {
            "pressure": 1.01325,
            "species_data": [
                {
                    "InChIKey": "CBMIPXHVOVTTTL-UHFFFAOYSA-N",
                    "adsorption": 123.404,
                    "composition": 376.749
                }
            ],
            "total_adsorption": null
        },
        {
            "pressure": 1.01325,
            "species_data": [
                {
                    "InChIKey": "CBMIPXHVOVTTTL-UHFFFAOYSA-N",
                    "adsorption": 153.191,
                    "composition": 847.435
                }
            ],
            "total_adsorption": null
        },
        {
            "pressure": 1.01325,
            "species_data": [
                {
                    "InChIKey": "CBMIPXHVOVTTTL-UHFFFAOYSA-N",
                    "adsorption": 160.441,
                    "composition": 1341.11
                }
            ],
            "total_adsorption": null
        }
    ],
    "isotherm_type": "",
    "pressureUnits": "bar",
    "tabular_data": 0,
    "temperature": 298
}

File: Library/10.1002anie.202006535/10.1002anie.202006535.Isotherm5.json
{
    "DOI": "10.1002/anie.202006535",
    "adsorbates": [
        {
            "InChIKey": "CBMIPXHVOVTTTL-UHFFFAOYSA-N",
            "name": "Au(III)"
        },
        {
            "InChIKey": "XLYOFNOQVPJJNP-UHFFFAOYSA-N",
            "name": "Water"
        }
    ],
    "adsorbent": {
        "hashkey": "NIST-MATDB-1e1484799794ca64eb9098306ec21bb6",
        "name": "TzBA"
    },
    "adsorptionUnits": "mg/g",
    "articleSource": "Figure S36",
    "category": "exp",
    "compositionType": "concentration",
    "concentrationUnits": "",
    "date": "2023-06-27",
    "digitizer": "Sophia Deng",
    "filename": "10.1002anie.202006535.Isotherm5",
    "isotherm_data": [
        {
            "pressure": 1.01325,
            "species_data": [
                {
                    "InChIKey": "CBMIPXHVOVTTTL-UHFFFAOYSA-N",
                    "adsorption": 50.1175,
                    "composition": 22.9326
                }
            ],
            "total_adsorption": null
        },
        {
            "pressure": 1.01325,
            "species_data": [
                {
                    "InChIKey": "CBMIPXHVOVTTTL-UHFFFAOYSA-N",
                    "adsorption": 152.858,
                    "composition": 37.5261
                }
            ],
            "total_adsorption": null
        },
        {
            "pressure": 1.01325,
            "species_data": [
                {
                    "InChIKey": "CBMIPXHVOVTTTL-UHFFFAOYSA-N",
                    "adsorption": 219.89,
                    "composition": 80.2641
                }
            ],
            "total_adsorption": null
        },
        {
            "pressure": 1.01325,
            "species_data": [
                {
                    "InChIKey": "CBMIPXHVOVTTTL-UHFFFAOYSA-N",
                    "adsorption": 289.428,
                    "composition": 96.9423
                }
            ],
            "total_adsorption": null
        },
        {
            "pressure": 1.01325,
            "species_data": [
                {
                    "InChIKey": "CBMIPXHVOVTTTL-UHFFFAOYSA-N",
                    "adsorption": 486.139,
                    "composition": 378.388
                }
            ],
            "total_adsorption": null
        },
        {
            "pressure": 1.01325,
            "species_data": [
                {
                    "InChIKey": "CBMIPXHVOVTTTL-UHFFFAOYSA-N",
                    "adsorption": 528.113,
                    "composition": 877.693
                }
            ],
            "total_adsorption": null
        },
        {
            "pressure": 1.01325,
            "species_data": [
                {
                    "InChIKey": "CBMIPXHVOVTTTL-UHFFFAOYSA-N",
                    "adsorption": 541.269,
                    "composition": 1367.62
                }
            ],
            "total_adsorption": null
        }
    ],
    "isotherm_type": "",
    "pressureUnits": "bar",
    "tabular_data": 0,
    "temperature": 298
}

File: Library/10.1002anie.202006535/10.1002anie.202006535.Isotherm6.json
{
    "DOI": "10.1002/anie.202006535",
    "adsorbates": [
        {
            "InChIKey": "CBMIPXHVOVTTTL-UHFFFAOYSA-N",
            "name": "Au(III)"
        },
        {
            "InChIKey": "XLYOFNOQVPJJNP-UHFFFAOYSA-N",
            "name": "Water"
        }
    ],
    "adsorbent": {
        "hashkey": "NIST-MATDB-c63d092239b6e3fa09561981c16cbb12",
        "name": "JNU-1"
    },
    "adsorptionUnits": "mg/g",
    "articleSource": "Figure 4",
    "category": "exp",
    "compositionType": "concentration",
    "concentrationUnits": "",
    "date": "2023-06-27",
    "digitizer": "Sophia Deng",
    "filename": "10.1002anie.202006535.Isotherm6",
    "isotherm_data": [
        {
            "pressure": 1.01325,
            "species_data": [
                {
                    "InChIKey": "CBMIPXHVOVTTTL-UHFFFAOYSA-N",
                    "adsorption": 63.4921,
                    "composition": 9.90753
                }
            ],
            "total_adsorption": null
        },
        {
            "pressure": 1.01325,
            "species_data": [
                {
                    "InChIKey": "CBMIPXHVOVTTTL-UHFFFAOYSA-N",
                    "adsorption": 170.068,
                    "composition": 18.9894
                }
            ],
            "total_adsorption": null
        },
        {
            "pressure": 1.01325,
            "species_data": [
                {
                    "InChIKey": "CBMIPXHVOVTTTL-UHFFFAOYSA-N",
                    "adsorption": 232.048,
                    "composition": 28.897
                }
            ],
            "total_adsorption": null
        },
        {
            "pressure": 1.01325,
            "species_data": [
                {
                    "InChIKey": "CBMIPXHVOVTTTL-UHFFFAOYSA-N",
                    "adsorption": 341.648,
                    "composition": 50.3633
                }
            ],
            "total_adsorption": null
        },
        {
            "pressure": 1.01325,
            "species_data": [
                {
                    "InChIKey": "CBMIPXHVOVTTTL-UHFFFAOYSA-N",
                    "adsorption": 708.239,
                    "composition": 196.499
                }
            ],
            "total_adsorption": null
        },
        {
            "pressure": 1.01325,
            "species_data": [
                {
                    "InChIKey": "CBMIPXHVOVTTTL-UHFFFAOYSA-N",
                    "adsorption": 908.541,
                    "composition": 594.452
                }
            ],
            "total_adsorption": null
        },
        {
            "pressure": 1.01325,
            "species_data": [
                {
                    "InChIKey": "CBMIPXHVOVTTTL-UHFFFAOYSA-N",
                    "adsorption": 947.09,
                    "composition": 1085.7
                }
            ],
            "total_adsorption": null
        }
    ],
    "isotherm_type": "",
    "pressureUnits": "bar",
    "tabular_data": 0,
    "temperature": 298
}

File: Library/10.1002anie.202006535/10.1002anie.202006535.Isotherm7.json
{
    "DOI": "10.1002/anie.202006535",
    "adsorbates": [
        {
            "InChIKey": "CBMIPXHVOVTTTL-UHFFFAOYSA-N",
            "name": "Au(III)"
        },
        {
            "InChIKey": "XLYOFNOQVPJJNP-UHFFFAOYSA-N",
            "name": "Water"
        }
    ],
    "adsorbent": {
        "hashkey": "NIST-MATDB-c63d092239b6e3fa09561981c16cbb12",
        "name": "JNU-1"
    },
    "adsorptionUnits": "mg/g",
    "articleSource": "Figure 4",
    "category": "exp",
    "compositionType": "concentration",
    "concentrationUnits": "",
    "date": "2023-06-27",
    "digitizer": "Sophia Deng",
    "filename": "10.1002anie.202006535.Isotherm7",
    "isotherm_data": [
        {
            "pressure": 1.01325,
            "species_data": [
                {
                    "InChIKey": "CBMIPXHVOVTTTL-UHFFFAOYSA-N",
                    "adsorption": 61.9803,
                    "composition": 6.60502
                }
            ],
            "total_adsorption": null
        },
        {
            "pressure": 1.01325,
            "species_data": [
                {
                    "InChIKey": "CBMIPXHVOVTTTL-UHFFFAOYSA-N",
                    "adsorption": 168.556,
                    "composition": 18.9894
                }
            ],
            "total_adsorption": null
        },
        {
            "pressure": 1.01325,
            "species_data": [
                {
                    "InChIKey": "CBMIPXHVOVTTTL-UHFFFAOYSA-N",
                    "adsorption": 228.269,
                    "composition": 28.897
                }
            ],
            "total_adsorption": null
        },
        {
            "pressure": 1.01325,
            "species_data": [
                {
                    "InChIKey": "CBMIPXHVOVTTTL-UHFFFAOYSA-N",
                    "adsorption": 339.38,
                    "composition": 53.6658
                }
            ],
            "total_adsorption": null
        },
        {
            "pressure": 1.01325,
            "species_data": [
                {
                    "InChIKey": "CBMIPXHVOVTTTL-UHFFFAOYSA-N",
                    "adsorption": 670.446,
                    "composition": 232.827
                }
            ],
            "total_adsorption": null
        },
        {
            "pressure": 1.01325,
            "species_data": [
                {
                    "InChIKey": "CBMIPXHVOVTTTL-UHFFFAOYSA-N",
                    "adsorption": 857.899,
                    "composition": 643.989
                }
            ],
            "total_adsorption": null
        },
        {
            "pressure": 1.01325,
            "species_data": [
                {
                    "InChIKey": "CBMIPXHVOVTTTL-UHFFFAOYSA-N",
                    "adsorption": 888.133,
                    "composition": 1145.97
                }
            ],
            "total_adsorption": null
        }
    ],
    "isotherm_type": "",
    "pressureUnits": "bar",
    "tabular_data": 0,
    "temperature": 308
}

File: Library/10.1002anie.202006535/10.1002anie.202006535.Isotherm8.json
{
    "DOI": "10.1002/anie.202006535",
    "adsorbates": [
        {
            "InChIKey": "CBMIPXHVOVTTTL-UHFFFAOYSA-N",
            "name": "Au(III)"
        },
        {
            "InChIKey": "XLYOFNOQVPJJNP-UHFFFAOYSA-N",
            "name": "Water"
        }
    ],
    "adsorbent": {
        "hashkey": "NIST-MATDB-c63d092239b6e3fa09561981c16cbb12",
        "name": "JNU-1"
    },
    "adsorptionUnits": "mg/g",
    "articleSource": "Figure 4",
    "category": "exp",
    "compositionType": "concentration",
    "concentrationUnits": "",
    "date": "2023-06-27",
    "digitizer": "Sophia Deng",
    "filename": "10.1002anie.202006535.Isotherm8",
    "isotherm_data": [
        {
            "pressure": 1.01325,
            "species_data": [
                {
                    "InChIKey": "CBMIPXHVOVTTTL-UHFFFAOYSA-N",
                    "adsorption": 59.7128,
                    "composition": 14.8613
                }
            ],
            "total_adsorption": null
        },
        {
            "pressure": 1.01325,
            "species_data": [
                {
                    "InChIKey": "CBMIPXHVOVTTTL-UHFFFAOYSA-N",
                    "adsorption": 211.64,
                    "composition": 44.5839
                }
            ],
            "total_adsorption": null
        },
        {
            "pressure": 1.01325,
            "species_data": [
                {
                    "InChIKey": "CBMIPXHVOVTTTL-UHFFFAOYSA-N",
                    "adsorption": 315.949,
                    "composition": 73.4808
                }
            ],
            "total_adsorption": null
        },
        {
            "pressure": 1.01325,
            "species_data": [
                {
                    "InChIKey": "CBMIPXHVOVTTTL-UHFFFAOYSA-N",
                    "adsorption": 632.653,
                    "composition": 274.108
                }
            ],
            "total_adsorption": null
        },
        {
            "pressure": 1.01325,
            "species_data": [
                {
                    "InChIKey": "CBMIPXHVOVTTTL-UHFFFAOYSA-N",
                    "adsorption": 823.885,
                    "composition": 677.84
                }
            ],
            "total_adsorption": null
        },
        {
            "pressure": 1.01325,
            "species_data": [
                {
                    "InChIKey": "CBMIPXHVOVTTTL-UHFFFAOYSA-N",
                    "adsorption": 842.782,
                    "composition": 1188.9
                }
            ],
            "total_adsorption": null
        }
    ],
    "isotherm_type": "",
    "pressureUnits": "bar",
    "tabular_data": 0,
    "temperature": 318
}

File: Library/10.1002anie.202006535/10.1002anie.202006535.Isotherm9.json
{
    "DOI": "10.1002/anie.202006535",
    "adsorbates": [
        {
            "InChIKey": "CBMIPXHVOVTTTL-UHFFFAOYSA-N",
            "name": "Au(III)"
        },
        {
            "InChIKey": "XLYOFNOQVPJJNP-UHFFFAOYSA-N",
            "name": "Water"
        }
    ],
    "adsorbent": {
        "hashkey": "NIST-MATDB-c63d092239b6e3fa09561981c16cbb12",
        "name": "JNU-1"
    },
    "adsorptionUnits": "mg/g",
    "articleSource": "Figure 4",
    "category": "exp",
    "compositionType": "concentration",
    "concentrationUnits": "",
    "date": "2023-06-27",
    "digitizer": "Sophia Deng",
    "filename": "10.1002anie.202006535.Isotherm9",
    "isotherm_data": [
        {
            "pressure": 1.01325,
            "species_data": [
                {
                    "InChIKey": "CBMIPXHVOVTTTL-UHFFFAOYSA-N",
                    "adsorption": 59.7128,
                    "composition": 13.21
                }
            ],
            "total_adsorption": null
        },
        {
            "pressure": 1.01325,
            "species_data": [
                {
                    "InChIKey": "CBMIPXHVOVTTTL-UHFFFAOYSA-N",
                    "adsorption": 153.439,
                    "composition": 38.8045
                }
            ],
            "total_adsorption": null
        },
        {
            "pressure": 1.01325,
            "species_data": [
                {
                    "InChIKey": "CBMIPXHVOVTTTL-UHFFFAOYSA-N",
                    "adsorption": 201.814,
                    "composition": 52.0145
                }
            ],
            "total_adsorption": null
        },
        {
            "pressure": 1.01325,
            "species_data": [
                {
                    "InChIKey": "CBMIPXHVOVTTTL-UHFFFAOYSA-N",
                    "adsorption": 305.367,
                    "composition": 89.9934
                }
            ],
            "total_adsorption": null
        },
        {
            "pressure": 1.01325,
            "species_data": [
                {
                    "InChIKey": "CBMIPXHVOVTTTL-UHFFFAOYSA-N",
                    "adsorption": 588.813,
                    "composition": 317.867
                }
            ],
            "total_adsorption": null
        },
        {
            "pressure": 1.01325,
            "species_data": [
                {
                    "InChIKey": "CBMIPXHVOVTTTL-UHFFFAOYSA-N",
                    "adsorption": 753.59,
                    "composition": 744.716
                }
            ],
            "total_adsorption": null
        },
        {
            "pressure": 1.01325,
            "species_data": [
                {
                    "InChIKey": "CBMIPXHVOVTTTL-UHFFFAOYSA-N",
                    "adsorption": 758.125,
                    "composition": 1271.47
                }
            ],
            "total_adsorption": null
        }
    ],
    "isotherm_type": "",
    "pressureUnits": "bar",
    "tabular_data": 0,
    "temperature": 328
}

File: Library/10.1002btpr.2474/10.1002btpr.2474.Isotherm1.json
{
    "DOI": "10.1002/btpr.2474",
    "adsorbates": [
        {
            "InChIKey": "NIST-ISODB-6FF7D40AFE90F925B5E0",
            "name": "di-PEG-lysozyme-5kDa"
        },
        {
            "InChIKey": "XLYOFNOQVPJJNP-UHFFFAOYSA-N",
            "name": "Water"
        }
    ],
    "adsorbent": {
        "hashkey": "NIST-MATDB-1e7aeff742e0f4c523fc8ef85cd658f2",
        "name": "Toyopearl PPG-600M"
    },
    "adsorptionUnits": "mmol adsorbed",
    "articleSource": "Figure 2",
    "category": "exp",
    "compositionType": "concentration",
    "concentrationUnits": "",
    "date": "2019-07-19",
    "digitizer": "Gabrielle Magid",
    "filename": "10.1002btpr.2474.Isotherm1",
    "isotherm_data": [
        {
            "pressure": 1.01325,
            "species_data": [
                {
                    "InChIKey": "NIST-ISODB-6FF7D40AFE90F925B5E0",
                    "adsorption": 0.00773,
                    "composition": 0.004013
                }
            ],
            "total_adsorption": null
        },
        {
            "pressure": 1.01325,
            "species_data": [
                {
                    "InChIKey": "NIST-ISODB-6FF7D40AFE90F925B5E0",
                    "adsorption": 0.01611,
                    "composition": 0.007936
                }
            ],
            "total_adsorption": null
        },
        {
            "pressure": 1.01325,
            "species_data": [
                {
                    "InChIKey": "NIST-ISODB-6FF7D40AFE90F925B5E0",
                    "adsorption": 0.03313,
                    "composition": 0.011233
                }
            ],
            "total_adsorption": null
        },
        {
            "pressure": 1.01325,
            "species_data": [
                {
                    "InChIKey": "NIST-ISODB-6FF7D40AFE90F925B5E0",
                    "adsorption": 0.03899,
                    "composition": 0.019781
                }
            ],
            "total_adsorption": null
        },
        {
            "pressure": 1.01325,
            "species_data": [
                {
                    "InChIKey": "NIST-ISODB-6FF7D40AFE90F925B5E0",
                    "adsorption": 0.0567,
                    "composition": 0.027755
                }
            ],
            "total_adsorption": null
        },
        {
            "pressure": 1.01325,
            "species_data": [
                {
                    "InChIKey": "NIST-ISODB-6FF7D40AFE90F925B5E0",
                    "adsorption": 0.06544,
                    "composition": 0.036434
                }
            ],
            "total_adsorption": null
        },
        {
            "pressure": 1.01325,
            "species_data": [
                {
                    "InChIKey": "NIST-ISODB-6FF7D40AFE90F925B5E0",
                    "adsorption": 0.10081,
                    "composition": 0.047301
                }
            ],
            "total_adsorption": null
        },
        {
            "pressure": 1.01325,
            "species_data": [
                {
                    "InChIKey": "NIST-ISODB-6FF7D40AFE90F925B5E0",
                    "adsorption": 0.1112,
                    "composition": 0.060097
                }
            ],
            "total_adsorption": null
        },
        {
            "pressure": 1.01325,
            "species_data": [
                {
                    "InChIKey": "NIST-ISODB-6FF7D40AFE90F925B5E0",
                    "adsorption": 0.13312,
                    "composition": 0.072398
                }
            ],
            "total_adsorption": null
        },
        {
            "pressure": 1.01325,
            "species_data": [
                {
                    "InChIKey": "NIST-ISODB-6FF7D40AFE90F925B5E0",
                    "adsorption": 0.14864,
                    "composition": 0.085455
                }
            ],
            "total_adsorption": null
        }
    ],
    "isotherm_type": "",
    "pressureUnits": "bar",
    "tabular_data": 0,
    "temperature": 298
}

File: Library/10.1002btpr.2474/10.1002btpr.2474.Isotherm18.json
{
    "DOI": "10.1002/btpr.2474",
    "adsorbates": [
        {
            "InChIKey": "NIST-ISODB-6FF7D40AFE90F925B5E0",
            "name": "di-PEG-lysozyme-5kDa"
        },
        {
            "InChIKey": "XLYOFNOQVPJJNP-UHFFFAOYSA-N",
            "name": "Water"
        }
    ],
    "adsorbent": {
        "hashkey": "NIST-MATDB-1e7aeff742e0f4c523fc8ef85cd658f2",
        "name": "Toyopearl PPG-600M"
    },
    "adsorptionUnits": "mmol adsorbed",
    "articleSource": "Figure 4",
    "category": "exp",
    "compositionType": "concentration",
    "concentrationUnits": "",
    "date": "2019-07-19",
    "digitizer": "Gabrielle Magid",
    "filename": "10.1002btpr.2474.Isotherm18",
    "isotherm_data": [
        {
            "pressure": 1.01325,
            "species_data": [
                {
                    "InChIKey": "NIST-ISODB-6FF7D40AFE90F925B5E0",
                    "adsorption": 0.00416,
                    "composition": 0.000138
                }
            ],
            "total_adsorption": null
        },
        {
            "pressure": 1.01325,
            "species_data": [
                {
                    "InChIKey": "NIST-ISODB-6FF7D40AFE90F925B5E0",
                    "adsorption": 0.06013,
                    "composition": 0.000477
                }
            ],
            "total_adsorption": null
        },
        {
            "pressure": 1.01325,
            "species_data": [
                {
                    "InChIKey": "NIST-ISODB-6FF7D40AFE90F925B5E0",
                    "adsorption": 0.10928,
                    "composition": 0.001488
                }
            ],
            "total_adsorption": null
        },
        {
            "pressure": 1.01325,
            "species_data": [
                {
                    "InChIKey": "NIST-ISODB-6FF7D40AFE90F925B5E0",
                    "adsorption": 0.16071,
                    "composition": 0.002959
                }
            ],
            "total_adsorption": null
        },
        {
            "pressure": 1.01325,
            "species_data": [
                {
                    "InChIKey": "NIST-ISODB-6FF7D40AFE90F925B5E0",
                    "adsorption": 0.20683,
                    "composition": 0.005226
                }
            ],
            "total_adsorption": null
        },
        {
            "pressure": 1.01325,
            "species_data": [
                {
                    "InChIKey": "NIST-ISODB-6FF7D40AFE90F925B5E0",
                    "adsorption": 0.2295,
                    "composition": 0.010092
                }
            ],
            "total_adsorption": null
        },
        {
            "pressure": 1.01325,
            "species_data": [
                {
                    "InChIKey": "NIST-ISODB-6FF7D40AFE90F925B5E0",
                    "adsorption": 0.25445,
                    "composition": 0.013673
                }
            ],
            "total_adsorption": null
        },
        {
            "pressure": 1.01325,
            "species_data": [
                {
                    "InChIKey": "NIST-ISODB-6FF7D40AFE90F925B5E0",
                    "adsorption": 0.31267,
                    "composition": 0.01646
                }
            ],
            "total_adsorption": null
        },
        {
            "pressure": 1.01325,
            "species_data": [
                {
                    "InChIKey": "NIST-ISODB-6FF7D40AFE90F925B5E0",
                    "adsorption": 0.30883,
                    "composition": 0.029956
                }
            ],
            "total_adsorption": null
        },
        {
            "pressure": 1.01325,
            "species_data": [
                {
                    "InChIKey": "NIST-ISODB-6FF7D40AFE90F925B5E0",
                    "adsorption": 0.41393,
                    "composition": 0.036539
                }
            ],
            "total_adsorption": null
        },
        {
            "pressure": 1.01325,
            "species_data": [
                {
                    "InChIKey": "NIST-ISODB-6FF7D40AFE90F925B5E0",
                    "adsorption": 0.43727,
                    "composition": 0.06145
                }
            ],
            "total_adsorption": null
        },
        {
            "pressure": 1.01325,
            "species_data": [
                {
                    "InChIKey": "NIST-ISODB-6FF7D40AFE90F925B5E0",
                    "adsorption": 0.52338,
                    "composition": 0.087679
                }
            ],
            "total_adsorption": null
        }
    ],
    "isotherm_type": "",
    "pressureUnits": "bar",
    "tabular_data": 0,
    "temperature": 298
}

File: Library/10.1002btpr.2474/10.1002btpr.2474.Isotherm20.json
{
    "DOI": "10.1002/btpr.2474",
    "adsorbates": [
        {
            "InChIKey": "NIST-ISODB-6FF7D40AFE90F925B5E0",
            "name": "di-PEG-lysozyme-5kDa"
        },
        {
            "InChIKey": "XLYOFNOQVPJJNP-UHFFFAOYSA-N",
            "name": "Water"
        }
    ],
    "adsorbent": {
        "hashkey": "NIST-MATDB-1e7aeff742e0f4c523fc8ef85cd658f2",
        "name": "Toyopearl PPG-600M"
    },
    "adsorptionUnits": "mmol adsorbed",
    "articleSource": "Figure 4",
    "category": "exp",
    "compositionType": "concentration",
    "concentrationUnits": "",
    "date": "2019-07-19",
    "digitizer": "Gabrielle Magid",
    "filename": "10.1002btpr.2474.Isotherm20",
    "isotherm_data": [
        {
            "pressure": 1.01325,
            "species_data": [
                {
                    "InChIKey": "NIST-ISODB-6FF7D40AFE90F925B5E0",
                    "adsorption": 0.0068,
                    "composition": 0.000199
                }
            ],
            "total_adsorption": null
        },
        {
            "pressure": 1.01325,
            "species_data": [
                {
                    "InChIKey": "NIST-ISODB-6FF7D40AFE90F925B5E0",
                    "adsorption": 0.16582,
                    "composition": 0.000465
                }
            ],
            "total_adsorption": null
        },
        {
            "pressure": 1.01325,
            "species_data": [
                {
                    "InChIKey": "NIST-ISODB-6FF7D40AFE90F925B5E0",
                    "adsorption": 0.34184,
                    "composition": 0.000962
                }
            ],
            "total_adsorption": null
        },
        {
            "pressure": 1.01325,
            "species_data": [
                {
                    "InChIKey": "NIST-ISODB-6FF7D40AFE90F925B5E0",
                    "adsorption": 0.42042,
                    "composition": 0.002358
                }
            ],
            "total_adsorption": null
        },
        {
            "pressure": 1.01325,
            "species_data": [
                {
                    "InChIKey": "NIST-ISODB-6FF7D40AFE90F925B5E0",
                    "adsorption": 0.55872,
                    "composition": 0.009984
                }
            ],
            "total_adsorption": null
        },
        {
            "pressure": 1.01325,
            "species_data": [
                {
                    "InChIKey": "NIST-ISODB-6FF7D40AFE90F925B5E0",
                    "adsorption": 0.64385,
                    "composition": 0.024354
                }
            ],
            "total_adsorption": null
        },
        {
            "pressure": 1.01325,
            "species_data": [
                {
                    "InChIKey": "NIST-ISODB-6FF7D40AFE90F925B5E0",
                    "adsorption": 0.71497,
                    "composition": 0.039311
                }
            ],
            "total_adsorption": null
        },
        {
            "pressure": 1.01325,
            "species_data": [
                {
                    "InChIKey": "NIST-ISODB-6FF7D40AFE90F925B5E0",
                    "adsorption": 0.78158,
                    "composition": 0.055107
                }
            ],
            "total_adsorption": null
        },
        {
            "pressure": 1.01325,
            "species_data": [
                {
                    "InChIKey": "NIST-ISODB-6FF7D40AFE90F925B5E0",
                    "adsorption": 0.8663,
                    "composition": 0.068945
                }
            ],
            "total_adsorption": null
        }
    ],
    "isotherm_type": "",
    "pressureUnits": "bar",
    "tabular_data": 0,
    "temperature": 298
}

File: Library/10.1002btpr.2474/10.1002btpr.2474.Isotherm21.json
{
    "DOI": "10.1002/btpr.2474",
    "adsorbates": [
        {
            "InChIKey": "NIST-ISODB-6FF7D40AFE90F925B5E0",
            "name": "di-PEG-lysozyme-5kDa"
        },
        {
            "InChIKey": "XLYOFNOQVPJJNP-UHFFFAOYSA-N",
            "name": "Water"
        }
    ],
    "adsorbent": {
        "hashkey": "NIST-MATDB-1e7aeff742e0f4c523fc8ef85cd658f2",
        "name": "Toyopearl PPG-600M"
    },
    "adsorptionUnits": "mmol adsorbed",
    "articleSource": "Figure 4",
    "category": "exp",
    "compositionType": "concentration",
    "concentrationUnits": "",
    "date": "2019-07-19",
    "digitizer": "Gabrielle Magid",
    "filename": "10.1002btpr.2474.Isotherm21",
    "isotherm_data": [
        {
            "pressure": 1.01325,
            "species_data": [
                {
                    "InChIKey": "NIST-ISODB-6FF7D40AFE90F925B5E0",
                    "adsorption": 0.00756,
                    "composition": 0.000169
                }
            ],
            "total_adsorption": null
        },
        {
            "pressure": 1.01325,
            "species_data": [
                {
                    "InChIKey": "NIST-ISODB-6FF7D40AFE90F925B5E0",
                    "adsorption": 0.19339,
                    "composition": 0.000237
                }
            ],
            "total_adsorption": null
        },
        {
            "pressure": 1.01325,
            "species_data": [
                {
                    "InChIKey": "NIST-ISODB-6FF7D40AFE90F925B5E0",
                    "adsorption": 0.28404,
                    "composition": 0.000302
                }
            ],
            "total_adsorption": null
        },
        {
            "pressure": 1.01325,
            "species_data": [
                {
                    "InChIKey": "NIST-ISODB-6FF7D40AFE90F925B5E0",
                    "adsorption": 0.3883,
                    "composition": 0.001285
                }
            ],
            "total_adsorption": null
        },
        {
            "pressure": 1.01325,
            "species_data": [
                {
                    "InChIKey": "NIST-ISODB-6FF7D40AFE90F925B5E0",
                    "adsorption": 0.48502,
                    "composition": 0.003921
                }
            ],
            "total_adsorption": null
        },
        {
            "pressure": 1.01325,
            "species_data": [
                {
                    "InChIKey": "NIST-ISODB-6FF7D40AFE90F925B5E0",
                    "adsorption": 0.59536,
                    "composition": 0.010291
                }
            ],
            "total_adsorption": null
        },
        {
            "pressure": 1.01325,
            "species_data": [
                {
                    "InChIKey": "NIST-ISODB-6FF7D40AFE90F925B5E0",
                    "adsorption": 0.66344,
                    "composition": 0.020333
                }
            ],
            "total_adsorption": null
        },
        {
            "pressure": 1.01325,
            "species_data": [
                {
                    "InChIKey": "NIST-ISODB-6FF7D40AFE90F925B5E0",
                    "adsorption": 0.80559,
                    "composition": 0.036254
                }
            ],
            "total_adsorption": null
        },
        {
            "pressure": 1.01325,
            "species_data": [
                {
                    "InChIKey": "NIST-ISODB-6FF7D40AFE90F925B5E0",
                    "adsorption": 0.94028,
                    "composition": 0.062092
                }
            ],
            "total_adsorption": null
        }
    ],
    "isotherm_type": "",
    "pressureUnits": "bar",
    "tabular_data": 0,
    "temperature": 298
}

File: Library/10.1002btpr.2474/10.1002btpr.2474.Isotherm22.json
{
    "DOI": "10.1002/btpr.2474",
    "adsorbates": [
        {
            "InChIKey": "NIST-ISODB-6FF7D40AFE90F925B5E0",
            "name": "di-PEG-lysozyme-5kDa"
        },
        {
            "InChIKey": "XLYOFNOQVPJJNP-UHFFFAOYSA-N",
            "name": "Water"
        }
    ],
    "adsorbent": {
        "hashkey": "NIST-MATDB-1e7aeff742e0f4c523fc8ef85cd658f2",
        "name": "Toyopearl PPG-600M"
    },
    "adsorptionUnits": "mmol adsorbed",
    "articleSource": "Figure 4",
    "category": "exp",
    "compositionType": "concentration",
    "concentrationUnits": "",
    "date": "2019-07-19",
    "digitizer": "Gabrielle Magid",
    "filename": "10.1002btpr.2474.Isotherm22",
    "isotherm_data": [
        {
            "pressure": 1.01325,
            "species_data": [
                {
                    "InChIKey": "NIST-ISODB-6FF7D40AFE90F925B5E0",
                    "adsorption": 0.00529,
                    "composition": 0.00023
                }
            ],
            "total_adsorption": null
        },
        {
            "pressure": 1.01325,
            "species_data": [
                {
                    "InChIKey": "NIST-ISODB-6FF7D40AFE90F925B5E0",
                    "adsorption": 0.19415,
                    "composition": 0.000604
                }
            ],
            "total_adsorption": null
        },
        {
            "pressure": 1.01325,
            "species_data": [
                {
                    "InChIKey": "NIST-ISODB-6FF7D40AFE90F925B5E0",
                    "adsorption": 0.27877,
                    "composition": 0.001495
                }
            ],
            "total_adsorption": null
        },
        {
            "pressure": 1.01325,
            "species_data": [
                {
                    "InChIKey": "NIST-ISODB-6FF7D40AFE90F925B5E0",
                    "adsorption": 0.36414,
                    "composition": 0.003243
                }
            ],
            "total_adsorption": null
        },
        {
            "pressure": 1.01325,
            "species_data": [
                {
                    "InChIKey": "NIST-ISODB-6FF7D40AFE90F925B5E0",
                    "adsorption": 0.46314,
                    "composition": 0.00695
                }
            ],
            "total_adsorption": null
        },
        {
            "pressure": 1.01325,
            "species_data": [
                {
                    "InChIKey": "NIST-ISODB-6FF7D40AFE90F925B5E0",
                    "adsorption": 0.53951,
                    "composition": 0.015921
                }
            ],
            "total_adsorption": null
        },
        {
            "pressure": 1.01325,
            "species_data": [
                {
                    "InChIKey": "NIST-ISODB-6FF7D40AFE90F925B5E0",
                    "adsorption": 0.63098,
                    "composition": 0.023882
                }
            ],
            "total_adsorption": null
        },
        {
            "pressure": 1.01325,
            "species_data": [
                {
                    "InChIKey": "NIST-ISODB-6FF7D40AFE90F925B5E0",
                    "adsorption": 0.70362,
                    "composition": 0.037689
                }
            ],
            "total_adsorption": null
        },
        {
            "pressure": 1.01325,
            "species_data": [
                {
                    "InChIKey": "NIST-ISODB-6FF7D40AFE90F925B5E0",
                    "adsorption": 0.79373,
                    "composition": 0.063035
                }
            ],
            "total_adsorption": null
        }
    ],
    "isotherm_type": "",
    "pressureUnits": "bar",
    "tabular_data": 0,
    "temperature": 298
}
