Repository: NIST-ISODB/isodb-library

# NIST/ARPA-E Database of Novel and Emerging Adsorbent Materials

The [NIST/ARPA-E Database of Novel and Emerging Adsorbent Materials](https://adsorption.nist.gov/isodb) is a free, web-based catalog of adsorbent materials and measured adsorption properties of numerous materials obtained from article entries from the scientific literature.
The database also contains adsorption isotherms digitized from the cataloged articles, which can be compared visually online in the web application, analyzed online with available tools, or exported for offline analysis.

This is the official Github mirror of the database, providing a new way of submitting new isotherms, corrections, and updates.

File: Library/10.1002btpr.2474/10.1002btpr.2474.Isotherm23.json
{
    "DOI": "10.1002/btpr.2474",
    "adsorbates": [
        {
            "InChIKey": "NIST-ISODB-6FF7D40AFE90F925B5E0",
            "name": "di-PEG-lysozyme-5kDa"
        },
        {
            "InChIKey": "XLYOFNOQVPJJNP-UHFFFAOYSA-N",
            "name": "Water"
        }
    ],
    "adsorbent": {
        "hashkey": "NIST-MATDB-1e7aeff742e0f4c523fc8ef85cd658f2",
        "name": "Toyopearl PPG-600M"
    },
    "adsorptionUnits": "mmol adsorbed",
    "articleSource": "Figure 4",
    "category": "exp",
    "compositionType": "concentration",
    "concentrationUnits": "",
    "date": "2019-07-19",
    "digitizer": "Gabrielle Magid",
    "filename": "10.1002btpr.2474.Isotherm23",
    "isotherm_data": [
        {
            "pressure": 1.01325,
            "species_data": [
                {
                    "InChIKey": "NIST-ISODB-6FF7D40AFE90F925B5E0",
                    "adsorption": 0.05269,
                    "composition": 0.00123
                }
            ],
            "total_adsorption": null
        },
        {
            "pressure": 1.01325,
            "species_data": [
                {
                    "InChIKey": "NIST-ISODB-6FF7D40AFE90F925B5E0",
                    "adsorption": 0.09647,
                    "composition": 0.001273
                }
            ],
            "total_adsorption": null
        },
        {
            "pressure": 1.01325,
            "species_data": [
                {
                    "InChIKey": "NIST-ISODB-6FF7D40AFE90F925B5E0",
                    "adsorption": 0.22973,
                    "composition": 0.002165
                }
            ],
            "total_adsorption": null
        },
        {
            "pressure": 1.01325,
            "species_data": [
                {
                    "InChIKey": "NIST-ISODB-6FF7D40AFE90F925B5E0",
                    "adsorption": 0.33445,
                    "composition": 0.005678
                }
            ],
            "total_adsorption": null
        },
        {
            "pressure": 1.01325,
            "species_data": [
                {
                    "InChIKey": "NIST-ISODB-6FF7D40AFE90F925B5E0",
                    "adsorption": 0.45496,
                    "composition": 0.022835
                }
            ],
            "total_adsorption": null
        },
        {
            "pressure": 1.01325,
            "species_data": [
                {
                    "InChIKey": "NIST-ISODB-6FF7D40AFE90F925B5E0",
                    "adsorption": 0.52153,
                    "composition": 0.034346
                }
            ],
            "total_adsorption": null
        },
        {
            "pressure": 1.01325,
            "species_data": [
                {
                    "InChIKey": "NIST-ISODB-6FF7D40AFE90F925B5E0",
                    "adsorption": 0.52925,
                    "composition": 0.05369
                }
            ],
            "total_adsorption": null
        },
        {
            "pressure": 1.01325,
            "species_data": [
                {
                    "InChIKey": "NIST-ISODB-6FF7D40AFE90F925B5E0",
                    "adsorption": 0.64722,
                    "composition": 0.068202
                }
            ],
            "total_adsorption": null
        },
        {
            "pressure": 1.01325,
            "species_data": [
                {
                    "InChIKey": "NIST-ISODB-6FF7D40AFE90F925B5E0",
                    "adsorption": 0.68063,
                    "composition": 0.087975
                }
            ],
            "total_adsorption": null
        }
    ],
    "isotherm_type": "",
    "pressureUnits": "bar",
    "tabular_data": 0,
    "temperature": 298
}

File: Library/10.1002btpr.2474/10.1002btpr.2474.Isotherm3.json
{
    "DOI": "10.1002/btpr.2474",
    "adsorbates": [
        {
            "InChIKey": "NIST-ISODB-6FF7D40AFE90F925B5E0",
            "name": "di-PEG-lysozyme-5kDa"
        },
        {
            "InChIKey": "XLYOFNOQVPJJNP-UHFFFAOYSA-N",
            "name": "Water"
        }
    ],
    "adsorbent": {
        "hashkey": "NIST-MATDB-1e7aeff742e0f4c523fc8ef85cd658f2",
        "name": "Toyopearl PPG-600M"
    },
    "adsorptionUnits": "mmol adsorbed",
    "articleSource": "Figure 2",
    "category": "exp",
    "compositionType": "concentration",
    "concentrationUnits": "",
    "date": "2019-07-19",
    "digitizer": "Gabrielle Magid",
    "filename": "10.1002btpr.2474.Isotherm3",
    "isotherm_data": [
        {
            "pressure": 1.01325,
            "species_data": [
                {
                    "InChIKey": "NIST-ISODB-6FF7D40AFE90F925B5E0",
                    "adsorption": 0.18789,
                    "composition": 6.9e-05
                }
            ],
            "total_adsorption": null
        },
        {
            "pressure": 1.01325,
            "species_data": [
                {
                    "InChIKey": "NIST-ISODB-6FF7D40AFE90F925B5E0",
                    "adsorption": 0.06123,
                    "composition": 0.000191
                }
            ],
            "total_adsorption": null
        },
        {
            "pressure": 1.01325,
            "species_data": [
                {
                    "InChIKey": "NIST-ISODB-6FF7D40AFE90F925B5E0",
                    "adsorption": 0.14109,
                    "composition": 0.000234
                }
            ],
            "total_adsorption": null
        },
        {
            "pressure": 1.01325,
            "species_data": [
                {
                    "InChIKey": "NIST-ISODB-6FF7D40AFE90F925B5E0",
                    "adsorption": 0.10396,
                    "composition": 0.000275
                }
            ],
            "total_adsorption": null
        },
        {
            "pressure": 1.01325,
            "species_data": [
                {
                    "InChIKey": "NIST-ISODB-6FF7D40AFE90F925B5E0",
                    "adsorption": 0.3054,
                    "composition": 0.000588
                }
            ],
            "total_adsorption": null
        },
        {
            "pressure": 1.01325,
            "species_data": [
                {
                    "InChIKey": "NIST-ISODB-6FF7D40AFE90F925B5E0",
                    "adsorption": 0.33847,
                    "composition": 0.001209
                }
            ],
            "total_adsorption": null
        },
        {
            "pressure": 1.01325,
            "species_data": [
                {
                    "InChIKey": "NIST-ISODB-6FF7D40AFE90F925B5E0",
                    "adsorption": 0.41937,
                    "composition": 0.002845
                }
            ],
            "total_adsorption": null
        },
        {
            "pressure": 1.01325,
            "species_data": [
                {
                    "InChIKey": "NIST-ISODB-6FF7D40AFE90F925B5E0",
                    "adsorption": 0.56137,
                    "composition": 0.010024
                }
            ],
            "total_adsorption": null
        },
        {
            "pressure": 1.01325,
            "species_data": [
                {
                    "InChIKey": "NIST-ISODB-6FF7D40AFE90F925B5E0",
                    "adsorption": 0.6419,
                    "composition": 0.024484
                }
            ],
            "total_adsorption": null
        },
        {
            "pressure": 1.01325,
            "species_data": [
                {
                    "InChIKey": "NIST-ISODB-6FF7D40AFE90F925B5E0",
                    "adsorption": 0.7092,
                    "composition": 0.039543
                }
            ],
            "total_adsorption": null
        },
        {
            "pressure": 1.01325,
            "species_data": [
                {
                    "InChIKey": "NIST-ISODB-6FF7D40AFE90F925B5E0",
                    "adsorption": 0.7755,
                    "composition": 0.055057
                }
            ],
            "total_adsorption": null
        },
        {
            "pressure": 1.01325,
            "species_data": [
                {
                    "InChIKey": "NIST-ISODB-6FF7D40AFE90F925B5E0",
                    "adsorption": 0.86415,
                    "composition": 0.068876
                }
            ],
            "total_adsorption": null
        }
    ],
    "isotherm_type": "",
    "pressureUnits": "bar",
    "tabular_data": 0,
    "temperature": 298
}

File: Library/10.1002ceat.200500384/10.1002ceat.200500384.Isotherm2.json
{
    "DOI": "10.1002/ceat.200500384",
    "adsorbates": [
        {
            "InChIKey": "LFQSCWFLJHTTHZ-UHFFFAOYSA-N",
            "name": "Ethanol"
        },
        {
            "InChIKey": "XLYOFNOQVPJJNP-UHFFFAOYSA-N",
            "name": "Water"
        }
    ],
    "adsorbent": {
        "hashkey": "NIST-MATDB-65b3dc9c1cafe7e6c6c1455a07281b32",
        "name": "Cornmeal"
    },
    "adsorptionUnits": "g/g",
    "articleSource": "Table 1",
    "category": "exp",
    "compositionType": "molefraction",
    "concentrationUnits": "",
    "date": "2020-12-31",
    "digitizer": "BISON-20 Team",
    "filename": "10.1002ceat.200500384.Isotherm2",
    "isotherm_data": [
        {
            "pressure": 1.01325,
            "species_data": [
                {
                    "InChIKey": "LFQSCWFLJHTTHZ-UHFFFAOYSA-N",
                    "adsorption": 0.0747,
                    "composition": 0.974
                },
                {
                    "InChIKey": "XLYOFNOQVPJJNP-UHFFFAOYSA-N",
                    "adsorption": 0.0189,
                    "composition": 0.026
                }
            ],
            "total_adsorption": null
        },
        {
            "pressure": 1.01325,
            "species_data": [
                {
                    "InChIKey": "LFQSCWFLJHTTHZ-UHFFFAOYSA-N",
                    "adsorption": 0.0701,
                    "composition": 0.938
                },
                {
                    "InChIKey": "XLYOFNOQVPJJNP-UHFFFAOYSA-N",
                    "adsorption": 0.0411,
                    "composition": 0.062
                }
            ],
            "total_adsorption": null
        }
    ],
    "isotherm_type": "",
    "pressureUnits": "bar",
    "tabular_data": 0,
    "temperature": 355
}

File: Library/10.1002ceat.200500384/10.1002ceat.200500384.Isotherm3.json
{
    "DOI": "10.1002/ceat.200500384",
    "adsorbates": [
        {
            "InChIKey": "LFQSCWFLJHTTHZ-UHFFFAOYSA-N",
            "name": "Ethanol"
        },
        {
            "InChIKey": "XLYOFNOQVPJJNP-UHFFFAOYSA-N",
            "name": "Water"
        }
    ],
    "adsorbent": {
        "hashkey": "NIST-MATDB-65b3dc9c1cafe7e6c6c1455a07281b32",
        "name": "Cornmeal"
    },
    "adsorptionUnits": "g/g",
    "articleSource": "Table 1",
    "category": "exp",
    "compositionType": "molefraction",
    "concentrationUnits": "",
    "date": "2020-12-31",
    "digitizer": "BISON-20 Team",
    "filename": "10.1002ceat.200500384.Isotherm3",
    "isotherm_data": [
        {
            "pressure": 1.01325,
            "species_data": [
                {
                    "InChIKey": "LFQSCWFLJHTTHZ-UHFFFAOYSA-N",
                    "adsorption": 0.0356,
                    "composition": 0.938
                },
                {
                    "InChIKey": "XLYOFNOQVPJJNP-UHFFFAOYSA-N",
                    "adsorption": 0.036,
                    "composition": 0.062
                }
            ],
            "total_adsorption": null
        }
    ],
    "isotherm_type": "",
    "pressureUnits": "bar",
    "tabular_data": 0,
    "temperature": 360
}

File: Library/10.1002ceat.200500384/10.1002ceat.200500384.Isotherm5.json
{
    "DOI": "10.1002/ceat.200500384",
    "adsorbates": [
        {
            "InChIKey": "LFQSCWFLJHTTHZ-UHFFFAOYSA-N",
            "name": "Ethanol"
        },
        {
            "InChIKey": "XLYOFNOQVPJJNP-UHFFFAOYSA-N",
            "name": "Water"
        }
    ],
    "adsorbent": {
        "hashkey": "NIST-MATDB-65b3dc9c1cafe7e6c6c1455a07281b32",
        "name": "Cornmeal"
    },
    "adsorptionUnits": "g/g",
    "articleSource": "Table 1",
    "category": "exp",
    "compositionType": "molefraction",
    "concentrationUnits": "",
    "date": "2020-12-31",
    "digitizer": "BISON-20 Team",
    "filename": "10.1002ceat.200500384.Isotherm5",
    "isotherm_data": [
        {
            "pressure": 1.01325,
            "species_data": [
                {
                    "InChIKey": "LFQSCWFLJHTTHZ-UHFFFAOYSA-N",
                    "adsorption": 0.0156,
                    "composition": 0.975
                },
                {
                    "InChIKey": "XLYOFNOQVPJJNP-UHFFFAOYSA-N",
                    "adsorption": 0.0135,
                    "composition": 0.025
                }
            ],
            "total_adsorption": null
        },
        {
            "pressure": 1.01325,
            "species_data": [
                {
                    "InChIKey": "LFQSCWFLJHTTHZ-UHFFFAOYSA-N",
                    "adsorption": 0.0159,
                    "composition": 0.938
                },
                {
                    "InChIKey": "XLYOFNOQVPJJNP-UHFFFAOYSA-N",
                    "adsorption": 0.0259,
                    "composition": 0.062
                }
            ],
            "total_adsorption": null
        },
        {
            "pressure": 1.01325,
            "species_data": [
                {
                    "InChIKey": "LFQSCWFLJHTTHZ-UHFFFAOYSA-N",
                    "adsorption": 0.0103,
                    "composition": 0.525
                },
                {
                    "InChIKey": "XLYOFNOQVPJJNP-UHFFFAOYSA-N",
                    "adsorption": 0.1231,
                    "composition": 0.475
                }
            ],
            "total_adsorption": null
        },
        {
            "pressure": 1.01325,
            "species_data": [
                {
                    "InChIKey": "LFQSCWFLJHTTHZ-UHFFFAOYSA-N",
                    "adsorption": 0.0084,
                    "composition": 0.366
                },
                {
                    "InChIKey": "XLYOFNOQVPJJNP-UHFFFAOYSA-N",
                    "adsorption": 0.1707,
                    "composition": 0.634
                }
            ],
            "total_adsorption": null
        }
    ],
    "isotherm_type": "",
    "pressureUnits": "bar",
    "tabular_data": 0,
    "temperature": 373
}

File: Library/10.1002ceat.270130103/10.1002ceat.270130103.Isotherm3.json
{
    "DOI": "10.1002/ceat.270130103",
    "adsorbates": [
        {
            "InChIKey": "CURLTUGMZLYLDI-UHFFFAOYSA-N",
            "name": "Carbon Dioxide"
        },
        {
            "InChIKey": "VGGSQFUCUMXWEO-UHFFFAOYSA-N",
            "name": "Ethene"
        }
    ],
    "adsorbent": {
        "hashkey": "NIST-MATDB-035dc75dddd00241bd76627f78cbef2d",
        "name": "Zeolite 5A"
    },
    "adsorptionUnits": "mmol/g",
    "articleSource": "Figure 4",
    "category": "exp",
    "compositionType": "molefraction",
    "concentrationUnits": "",
    "date": "2020-12-31",
    "digitizer": "BISON-20 Team",
    "filename": "10.1002ceat.270130103.Isotherm3",
    "isotherm_data": [
        {
            "pressure": 0.06,
            "species_data": [
                {
                    "InChIKey": "CURLTUGMZLYLDI-UHFFFAOYSA-N",
                    "adsorption": 2.34,
                    "composition": 1
                },
                {
                    "InChIKey": "VGGSQFUCUMXWEO-UHFFFAOYSA-N",
                    "adsorption": 0,
                    "composition": 0
                }
            ],
            "total_adsorption": 2.34
        },
        {
            "pressure": 0.06,
            "species_data": [
                {
                    "InChIKey": "CURLTUGMZLYLDI-UHFFFAOYSA-N",
                    "adsorption": 1.66855,
                    "composition": 0.825
                },
                {
                    "InChIKey": "VGGSQFUCUMXWEO-UHFFFAOYSA-N",
                    "adsorption": 0.54145,
                    "composition": 0.175
                }
            ],
            "total_adsorption": 2.21
        },
        {
            "pressure": 0.06,
            "species_data": [
                {
                    "InChIKey": "CURLTUGMZLYLDI-UHFFFAOYSA-N",
                    "adsorption": 1.41024,
                    "composition": 0.68
                },
                {
                    "InChIKey": "VGGSQFUCUMXWEO-UHFFFAOYSA-N",
                    "adsorption": 0.84976,
                    "composition": 0.32
                }
            ],
            "total_adsorption": 2.26
        },
        {
            "pressure": 0.06,
            "species_data": [
                {
                    "InChIKey": "CURLTUGMZLYLDI-UHFFFAOYSA-N",
                    "adsorption": 0.81328,
                    "composition": 0.332
                },
                {
                    "InChIKey": "VGGSQFUCUMXWEO-UHFFFAOYSA-N",
                    "adsorption": 1.26672,
                    "composition": 0.668
                }
            ],
            "total_adsorption": 2.08
        },
        {
            "pressure": 0.06,
            "species_data": [
                {
                    "InChIKey": "CURLTUGMZLYLDI-UHFFFAOYSA-N",
                    "adsorption": 0.5428,
                    "composition": 0.178
                },
                {
                    "InChIKey": "VGGSQFUCUMXWEO-UHFFFAOYSA-N",
                    "adsorption": 1.7572,
                    "composition": 0.822
                }
            ],
            "total_adsorption": 2.3
        },
        {
            "pressure": 0.06,
            "species_data": [
                {
                    "InChIKey": "CURLTUGMZLYLDI-UHFFFAOYSA-N",
                    "adsorption": 0,
                    "composition": 0
                },
                {
                    "InChIKey": "VGGSQFUCUMXWEO-UHFFFAOYSA-N",
                    "adsorption": 1.93,
                    "composition": 1
                }
            ],
            "total_adsorption": 1.93
        }
    ],
    "isotherm_type": "",
    "pressureUnits": "bar",
    "tabular_data": 0,
    "temperature": 313
}

File: Library/10.1002ceat.270170507/10.1002ceat.270170507.Isotherm1.json
{
    "DOI": "10.1002/ceat.270170507",
    "adsorbates": [
        {
            "InChIKey": "CURLTUGMZLYLDI-UHFFFAOYSA-N",
            "name": "Carbon Dioxide"
        },
        {
            "InChIKey": "VNWKTOKETHGBQD-UHFFFAOYSA-N",
            "name": "Methane"
        }
    ],
    "adsorbent": {
        "hashkey": "NIST-MATDB-69b4d4349fcffc6b8cb5b7901361a742",
        "name": "Activated carbon: Degussa F30-470"
    },
    "adsorptionUnits": "",
    "articleSource": "Fig 11",
    "category": "exp",
    "compositionType": "molefraction",
    "concentrationUnits": "",
    "date": "2020-12-31",
    "digitizer": "BISON-20 Team",
    "filename": "10.1002ceat.270170507.Isotherm1",
    "isotherm_data": [
        {
            "pressure": 30,
            "species_data": [
                {
                    "InChIKey": "CURLTUGMZLYLDI-UHFFFAOYSA-N",
                    "adsorption": 0.972142,
                    "composition": 0.827277
                },
                {
                    "InChIKey": "VNWKTOKETHGBQD-UHFFFAOYSA-N",
                    "adsorption": 0.027858,
                    "composition": 0.172723
                }
            ],
            "total_adsorption": null
        },
        {
            "pressure": 30,
            "species_data": [
                {
                    "InChIKey": "CURLTUGMZLYLDI-UHFFFAOYSA-N",
                    "adsorption": 0.917678,
                    "composition": 0.64158
                },
                {
                    "InChIKey": "VNWKTOKETHGBQD-UHFFFAOYSA-N",
                    "adsorption": 0.082322,
                    "composition": 0.35842
                }
            ],
            "total_adsorption": null
        },
        {
            "pressure": 30,
            "species_data": [
                {
                    "InChIKey": "CURLTUGMZLYLDI-UHFFFAOYSA-N",
                    "adsorption": 0.78882,
                    "composition": 0.440973
                },
                {
                    "InChIKey": "VNWKTOKETHGBQD-UHFFFAOYSA-N",
                    "adsorption": 0.21118,
                    "composition": 0.559027
                }
            ],
            "total_adsorption": null
        },
        {
            "pressure": 30,
            "species_data": [
                {
                    "InChIKey": "CURLTUGMZLYLDI-UHFFFAOYSA-N",
                    "adsorption": 0.552439,
                    "composition": 0.236474
                },
                {
                    "InChIKey": "VNWKTOKETHGBQD-UHFFFAOYSA-N",
                    "adsorption": 0.447561,
                    "composition": 0.763526
                }
            ],
            "total_adsorption": null
        }
    ],
    "isotherm_type": "",
    "pressureUnits": "bar",
    "tabular_data": 0,
    "temperature": 303
}

File: Library/10.1002ceat.270170507/10.1002ceat.270170507.Isotherm2.json
{
    "DOI": "10.1002/ceat.270170507",
    "adsorbates": [
        {
            "InChIKey": "CURLTUGMZLYLDI-UHFFFAOYSA-N",
            "name": "Carbon Dioxide"
        },
        {
            "InChIKey": "IJGRMHOSHXDMSA-UHFFFAOYSA-N",
            "name": "Nitrogen"
        }
    ],
    "adsorbent": {
        "hashkey": "NIST-MATDB-69b4d4349fcffc6b8cb5b7901361a742",
        "name": "Activated carbon: Degussa F30-470"
    },
    "adsorptionUnits": "",
    "articleSource": "Fig 11",
    "category": "exp",
    "compositionType": "molefraction",
    "concentrationUnits": "",
    "date": "2020-12-31",
    "digitizer": "BISON-20 Team",
    "filename": "10.1002ceat.270170507.Isotherm2",
    "isotherm_data": [
        {
            "pressure": 30,
            "species_data": [
                {
                    "InChIKey": "CURLTUGMZLYLDI-UHFFFAOYSA-N",
                    "adsorption": 0.984132,
                    "composition": 0.816218
                },
                {
                    "InChIKey": "IJGRMHOSHXDMSA-UHFFFAOYSA-N",
                    "adsorption": 0.015868,
                    "composition": 0.183782
                }
            ],
            "total_adsorption": null
        },
        {
            "pressure": 30,
            "species_data": [
                {
                    "InChIKey": "CURLTUGMZLYLDI-UHFFFAOYSA-N",
                    "adsorption": 0.94537,
                    "composition": 0.609314
                },
                {
                    "InChIKey": "IJGRMHOSHXDMSA-UHFFFAOYSA-N",
                    "adsorption": 0.05463,
                    "composition": 0.390686
                }
            ],
            "total_adsorption": null
        },
        {
            "pressure": 30,
            "species_data": [
                {
                    "InChIKey": "CURLTUGMZLYLDI-UHFFFAOYSA-N",
                    "adsorption": 0.901118,
                    "composition": 0.395936
                },
                {
                    "InChIKey": "IJGRMHOSHXDMSA-UHFFFAOYSA-N",
                    "adsorption": 0.098882,
                    "composition": 0.604064
                }
            ],
            "total_adsorption": null
        },
        {
            "pressure": 30,
            "species_data": [
                {
                    "InChIKey": "CURLTUGMZLYLDI-UHFFFAOYSA-N",
                    "adsorption": 0.758504,
                    "composition": 0.186993
                },
                {
                    "InChIKey": "IJGRMHOSHXDMSA-UHFFFAOYSA-N",
                    "adsorption": 0.241496,
                    "composition": 0.813007
                }
            ],
            "total_adsorption": null
        }
    ],
    "isotherm_type": "",
    "pressureUnits": "bar",
    "tabular_data": 0,
    "temperature": 303
}

File: Library/10.1002ceat.270170507/10.1002ceat.270170507.Isotherm3.json
{
    "DOI": "10.1002/ceat.270170507",
    "adsorbates": [
        {
            "InChIKey": "UGFAIRIUMAVXCW-UHFFFAOYSA-N",
            "name": "Carbon monoxide"
        },
        {
            "InChIKey": "VNWKTOKETHGBQD-UHFFFAOYSA-N",
            "name": "Methane"
        }
    ],
    "adsorbent": {
        "hashkey": "NIST-MATDB-035dc75dddd00241bd76627f78cbef2d",
        "name": "Zeolite 5A"
    },
    "adsorptionUnits": "",
    "articleSource": "Fig 11",
    "category": "exp",
    "compositionType": "molefraction",
    "concentrationUnits": "",
    "date": "2020-12-31",
    "digitizer": "BISON-20 Team",
    "filename": "10.1002ceat.270170507.Isotherm3",
    "isotherm_data": [
        {
            "pressure": 30,
            "species_data": [
                {
                    "InChIKey": "UGFAIRIUMAVXCW-UHFFFAOYSA-N",
                    "adsorption": 0.251198,
                    "composition": 0.174059
                },
                {
                    "InChIKey": "VNWKTOKETHGBQD-UHFFFAOYSA-N",
                    "adsorption": 0.748802,
                    "composition": 0.825941
                }
            ],
            "total_adsorption": null
        },
        {
            "pressure": 30,
            "species_data": [
                {
                    "InChIKey": "UGFAIRIUMAVXCW-UHFFFAOYSA-N",
                    "adsorption": 0.474793,
                    "composition": 0.356374
                },
                {
                    "InChIKey": "VNWKTOKETHGBQD-UHFFFAOYSA-N",
                    "adsorption": 0.525207,
                    "composition": 0.643626
                }
            ],
            "total_adsorption": null
        },
        {
            "pressure": 30,
            "species_data": [
                {
                    "InChIKey": "UGFAIRIUMAVXCW-UHFFFAOYSA-N",
                    "adsorption": 0.633056,
                    "composition": 0.558883
                },
                {
                    "InChIKey": "VNWKTOKETHGBQD-UHFFFAOYSA-N",
                    "adsorption": 0.366944,
                    "composition": 0.441117
                }
            ],
            "total_adsorption": null
        },
        {
            "pressure": 30,
            "species_data": [
                {
                    "InChIKey": "UGFAIRIUMAVXCW-UHFFFAOYSA-N",
                    "adsorption": 0.824349,
                    "composition": 0.777149
                },
                {
                    "InChIKey": "VNWKTOKETHGBQD-UHFFFAOYSA-N",
                    "adsorption": 0.175651,
                    "composition": 0.222851
                }
            ],
            "total_adsorption": null
        }
    ],
    "isotherm_type": "",
    "pressureUnits": "bar",
    "tabular_data": 0,
    "temperature": 303
}

File: Library/10.1002ceat.270170507/10.1002ceat.270170507.Isotherm4.json
{
    "DOI": "10.1002/ceat.270170507",
    "adsorbates": [
        {
            "InChIKey": "UGFAIRIUMAVXCW-UHFFFAOYSA-N",
            "name": "Carbon monoxide"
        },
        {
            "InChIKey": "VNWKTOKETHGBQD-UHFFFAOYSA-N",
            "name": "Methane"
        }
    ],
    "adsorbent": {
        "hashkey": "NIST-MATDB-69b4d4349fcffc6b8cb5b7901361a742",
        "name": "Activated carbon: Degussa F30-470"
    },
    "adsorptionUnits": "",
    "articleSource": "Fig 11",
    "category": "exp",
    "compositionType": "molefraction",
    "concentrationUnits": "",
    "date": "2020-12-31",
    "digitizer": "BISON-20 Team",
    "filename": "10.1002ceat.270170507.Isotherm4",
    "isotherm_data": [
        {
            "pressure": 30,
            "species_data": [
                {
                    "InChIKey": "UGFAIRIUMAVXCW-UHFFFAOYSA-N",
                    "adsorption": 0.086596,
                    "composition": 0.195916
                },
                {
                    "InChIKey": "VNWKTOKETHGBQD-UHFFFAOYSA-N",
                    "adsorption": 0.913404,
                    "composition": 0.804084
                }
            ],
            "total_adsorption": null
        },
        {
            "pressure": 30,
            "species_data": [
                {
                    "InChIKey": "UGFAIRIUMAVXCW-UHFFFAOYSA-N",
                    "adsorption": 0.21638,
                    "composition": 0.394678
                },
                {
                    "InChIKey": "VNWKTOKETHGBQD-UHFFFAOYSA-N",
                    "adsorption": 0.78362,
                    "composition": 0.605322
                }
            ],
            "total_adsorption": null
        },
        {
            "pressure": 30,
            "species_data": [
                {
                    "InChIKey": "UGFAIRIUMAVXCW-UHFFFAOYSA-N",
                    "adsorption": 0.387507,
                    "composition": 0.598134
                },
                {
                    "InChIKey": "VNWKTOKETHGBQD-UHFFFAOYSA-N",
                    "adsorption": 0.612493,
                    "composition": 0.401866
                }
            ],
            "total_adsorption": null
        },
        {
            "pressure": 30,
            "species_data": [
                {
                    "InChIKey": "UGFAIRIUMAVXCW-UHFFFAOYSA-N",
                    "adsorption": 0.63494,
                    "composition": 0.79619
                },
                {
                    "InChIKey": "VNWKTOKETHGBQD-UHFFFAOYSA-N",
                    "adsorption": 0.36506,
                    "composition": 0.20381
                }
            ],
            "total_adsorption": null
        }
    ],
    "isotherm_type": "",
    "pressureUnits": "bar",
    "tabular_data": 0,
    "temperature": 303
}

File: Library/10.1002ceat.270170507/10.1002ceat.270170507.Isotherm5.json
{
    "DOI": "10.1002/ceat.270170507",
    "adsorbates": [
        {
            "InChIKey": "IJGRMHOSHXDMSA-UHFFFAOYSA-N",
            "name": "Nitrogen"
        },
        {
            "InChIKey": "VNWKTOKETHGBQD-UHFFFAOYSA-N",
            "name": "Methane"
        }
    ],
    "adsorbent": {
        "hashkey": "NIST-MATDB-035dc75dddd00241bd76627f78cbef2d",
        "name": "Zeolite 5A"
    },
    "adsorptionUnits": "",
    "articleSource": "Fig 11",
    "category": "exp",
    "compositionType": "molefraction",
    "concentrationUnits": "",
    "date": "2020-12-31",
    "digitizer": "BISON-20 Team",
    "filename": "10.1002ceat.270170507.Isotherm5",
    "isotherm_data": [
        {
            "pressure": 30,
            "species_data": [
                {
                    "InChIKey": "IJGRMHOSHXDMSA-UHFFFAOYSA-N",
                    "adsorption": 0.680859,
                    "composition": 0.806425
                },
                {
                    "InChIKey": "VNWKTOKETHGBQD-UHFFFAOYSA-N",
                    "adsorption": 0.319141,
                    "composition": 0.193575
                }
            ],
            "total_adsorption": null
        },
        {
            "pressure": 30,
            "species_data": [
                {
                    "InChIKey": "IJGRMHOSHXDMSA-UHFFFAOYSA-N",
                    "adsorption": 0.419659,
                    "composition": 0.602803
                },
                {
                    "InChIKey": "VNWKTOKETHGBQD-UHFFFAOYSA-N",
                    "adsorption": 0.580341,
                    "composition": 0.397197
                }
            ],
            "total_adsorption": null
        },
        {
            "pressure": 30,
            "species_data": [
                {
                    "InChIKey": "IJGRMHOSHXDMSA-UHFFFAOYSA-N",
                    "adsorption": 0.22923,
                    "composition": 0.399312
                },
                {
                    "InChIKey": "VNWKTOKETHGBQD-UHFFFAOYSA-N",
                    "adsorption": 0.77077,
                    "composition": 0.600688
                }
            ],
            "total_adsorption": null
        },
        {
            "pressure": 30,
            "species_data": [
                {
                    "InChIKey": "IJGRMHOSHXDMSA-UHFFFAOYSA-N",
                    "adsorption": 0.094865,
                    "composition": 0.196848
                },
                {
                    "InChIKey": "VNWKTOKETHGBQD-UHFFFAOYSA-N",
                    "adsorption": 0.905135,
                    "composition": 0.803152
                }
            ],
            "total_adsorption": null
        }
    ],
    "isotherm_type": "",
    "pressureUnits": "bar",
    "tabular_data": 0,
    "temperature": 303
}

File: Library/10.1002ceat.270170507/10.1002ceat.270170507.Isotherm6.json
{
    "DOI": "10.1002/ceat.270170507",
    "adsorbates": [
        {
            "InChIKey": "IJGRMHOSHXDMSA-UHFFFAOYSA-N",
            "name": "Nitrogen"
        },
        {
            "InChIKey": "VNWKTOKETHGBQD-UHFFFAOYSA-N",
            "name": "Methane"
        }
    ],
    "adsorbent": {
        "hashkey": "NIST-MATDB-69b4d4349fcffc6b8cb5b7901361a742",
        "name": "Activated carbon: Degussa F30-470"
    },
    "adsorptionUnits": "",
    "articleSource": "Fig 11",
    "category": "exp",
    "compositionType": "molefraction",
    "concentrationUnits": "",
    "date": "2020-12-31",
    "digitizer": "BISON-20 Team",
    "filename": "10.1002ceat.270170507.Isotherm6",
    "isotherm_data": [
        {
            "pressure": 30,
            "species_data": [
                {
                    "InChIKey": "IJGRMHOSHXDMSA-UHFFFAOYSA-N",
                    "adsorption": 0.065456,
                    "composition": 0.195877
                },
                {
                    "InChIKey": "VNWKTOKETHGBQD-UHFFFAOYSA-N",
                    "adsorption": 0.934544,
                    "composition": 0.804123
                }
            ],
            "total_adsorption": null
        },
        {
            "pressure": 30,
            "species_data": [
                {
                    "InChIKey": "IJGRMHOSHXDMSA-UHFFFAOYSA-N",
                    "adsorption": 0.160307,
                    "composition": 0.396421
                },
                {
                    "InChIKey": "VNWKTOKETHGBQD-UHFFFAOYSA-N",
                    "adsorption": 0.839693,
                    "composition": 0.603579
                }
            ],
            "total_adsorption": null
        },
        {
            "pressure": 30,
            "species_data": [
                {
                    "InChIKey": "IJGRMHOSHXDMSA-UHFFFAOYSA-N",
                    "adsorption": 0.312119,
                    "composition": 0.603535
                },
                {
                    "InChIKey": "VNWKTOKETHGBQD-UHFFFAOYSA-N",
                    "adsorption": 0.687881,
                    "composition": 0.396465
                }
            ],
            "total_adsorption": null
        },
        {
            "pressure": 30,
            "species_data": [
                {
                    "InChIKey": "IJGRMHOSHXDMSA-UHFFFAOYSA-N",
                    "adsorption": 0.581601,
                    "composition": 0.804402
                },
                {
                    "InChIKey": "VNWKTOKETHGBQD-UHFFFAOYSA-N",
                    "adsorption": 0.418399,
                    "composition": 0.195598
                }
            ],
            "total_adsorption": null
        }
    ],
    "isotherm_type": "",
    "pressureUnits": "bar",
    "tabular_data": 0,
    "temperature": 303
}

File: Library/10.1002ceat.270170507/10.1002ceat.270170507.Isotherm7.json
{
    "DOI": "10.1002/ceat.270170507",
    "adsorbates": [
        {
            "InChIKey": "IJGRMHOSHXDMSA-UHFFFAOYSA-N",
            "name": "Nitrogen"
        },
        {
            "InChIKey": "UGFAIRIUMAVXCW-UHFFFAOYSA-N",
            "name": "Carbon monoxide"
        }
    ],
    "adsorbent": {
        "hashkey": "NIST-MATDB-035dc75dddd00241bd76627f78cbef2d",
        "name": "Zeolite 5A"
    },
    "adsorptionUnits": "",
    "articleSource": "Fig 11",
    "category": "exp",
    "compositionType": "molefraction",
    "concentrationUnits": "",
    "date": "2020-12-31",
    "digitizer": "BISON-20 Team",
    "filename": "10.1002ceat.270170507.Isotherm7",
    "isotherm_data": [
        {
            "pressure": 30,
            "species_data": [
                {
                    "InChIKey": "IJGRMHOSHXDMSA-UHFFFAOYSA-N",
                    "adsorption": 0.586024,
                    "composition": 0.851494
                },
                {
                    "InChIKey": "UGFAIRIUMAVXCW-UHFFFAOYSA-N",
                    "adsorption": 0.413976,
                    "composition": 0.148506
                }
            ],
            "total_adsorption": null
        },
        {
            "pressure": 30,
            "species_data": [
                {
                    "InChIKey": "IJGRMHOSHXDMSA-UHFFFAOYSA-N",
                    "adsorption": 0.334934,
                    "composition": 0.647891
                },
                {
                    "InChIKey": "UGFAIRIUMAVXCW-UHFFFAOYSA-N",
                    "adsorption": 0.665066,
                    "composition": 0.352109
                }
            ],
            "total_adsorption": null
        },
        {
            "pressure": 30,
            "species_data": [
                {
                    "InChIKey": "IJGRMHOSHXDMSA-UHFFFAOYSA-N",
                    "adsorption": 0.184994,
                    "composition": 0.431548
                },
                {
                    "InChIKey": "UGFAIRIUMAVXCW-UHFFFAOYSA-N",
                    "adsorption": 0.815006,
                    "composition": 0.568452
                }
            ],
            "total_adsorption": null
        },
        {
            "pressure": 30,
            "species_data": [
                {
                    "InChIKey": "IJGRMHOSHXDMSA-UHFFFAOYSA-N",
                    "adsorption": 0.06449,
                    "composition": 0.208795
                },
                {
                    "InChIKey": "UGFAIRIUMAVXCW-UHFFFAOYSA-N",
                    "adsorption": 0.93551,
                    "composition": 0.791205
                }
            ],
            "total_adsorption": null
        }
    ],
    "isotherm_type": "",
    "pressureUnits": "bar",
    "tabular_data": 0,
    "temperature": 303
}
