Repository: NIST-ISODB/isodb-library

# NIST/ARPA-E Database of Novel and Emerging Adsorbent Materials

The [NIST/ARPA-E Database of Novel and Emerging Adsorbent Materials](https://adsorption.nist.gov/isodb) is a free, web-based catalog of adsorbent materials and measured adsorption properties of numerous materials obtained from article entries from the scientific literature.
The database also contains adsorption isotherms digitized from the cataloged articles, which can be compared visually online in the web application, analyzed online with available tools, or exported for offline analysis.

This is the official Github mirror of the database, providing a new way of submitting new isotherms, corrections, and updates.

File: Library/10.1002jctb.5164/10.1002jctb.5164.Isotherm14.json
{
    "DOI": "10.1002/jctb.5164",
    "adsorbates": [
        {
            "InChIKey": "DJJCXFVJDGTHFX-XVFCMESISA-N",
            "name": "Uridine 5'-monophosphate"
        },
        {
            "InChIKey": "FKNQFGJONOIPTF-UHFFFAOYSA-N",
            "name": "Sodium Ion"
        },
        {
            "InChIKey": "GPRLSGONYQIRFK-FTGQXOHASA-N",
            "name": "Hydrogen Ion"
        },
        {
            "InChIKey": "IERHLVCPSMICTF-XVFCMESISA-N",
            "name": "Cytidine 5'-Monophosphate"
        },
        {
            "InChIKey": "RQFCJASXJCIDSX-UUOKFMHZSA-N",
            "name": "Guanosine 5'-Monophosphate"
        },
        {
            "InChIKey": "SCJSKMYJIYDUHN-UHFFFAOYSA-N",
            "name": "Chloride"
        },
        {
            "InChIKey": "UDMBCSSLTHHNCD-KQYNXXCUSA-N",
            "name": "Adenosine monophosphate"
        },
        {
            "InChIKey": "XLYOFNOQVPJJNP-UHFFFAOYSA-N",
            "name": "Water"
        }
    ],
    "adsorbent": {
        "hashkey": "NIST-MATDB-df8b53ed8ea107385cfaf67bed43cab3",
        "name": "resin NH-1"
    },
    "adsorptionUnits": "mmol/g",
    "articleSource": "Table 7",
    "category": "exp",
    "compositionType": "concentration",
    "concentrationUnits": "",
    "date": "2019-08-01",
    "digitizer": "Daniel Coile",
    "filename": "10.1002jctb.5164.Isotherm14",
    "isotherm_data": [
        {
            "pressure": 1.01325,
            "species_data": [
                {
                    "InChIKey": "FKNQFGJONOIPTF-UHFFFAOYSA-N",
                    "adsorption": 2.2,
                    "composition": 0.0821
                },
                {
                    "InChIKey": "IERHLVCPSMICTF-XVFCMESISA-N",
                    "adsorption": 0.0091,
                    "composition": 0.0203
                },
                {
                    "InChIKey": "RQFCJASXJCIDSX-UUOKFMHZSA-N",
                    "adsorption": 0.0253,
                    "composition": 0.028
                },
                {
                    "InChIKey": "UDMBCSSLTHHNCD-KQYNXXCUSA-N",
                    "adsorption": 0.0674,
                    "composition": 0.0209
                }
            ],
            "total_adsorption": null
        },
        {
            "pressure": 1.01325,
            "species_data": [
                {
                    "InChIKey": "FKNQFGJONOIPTF-UHFFFAOYSA-N",
                    "adsorption": 2.08,
                    "composition": 0.0761
                },
                {
                    "InChIKey": "IERHLVCPSMICTF-XVFCMESISA-N",
                    "adsorption": 0.0113,
                    "composition": 0.0202
                },
                {
                    "InChIKey": "RQFCJASXJCIDSX-UUOKFMHZSA-N",
                    "adsorption": 0.0417,
                    "composition": 0.0274
                },
                {
                    "InChIKey": "UDMBCSSLTHHNCD-KQYNXXCUSA-N",
                    "adsorption": 0.0808,
                    "composition": 0.0202
                }
            ],
            "total_adsorption": null
        },
        {
            "pressure": 1.01325,
            "species_data": [
                {
                    "InChIKey": "FKNQFGJONOIPTF-UHFFFAOYSA-N",
                    "adsorption": 2.11,
                    "composition": 0.069
                },
                {
                    "InChIKey": "IERHLVCPSMICTF-XVFCMESISA-N",
                    "adsorption": 0.0201,
                    "composition": 0.0199
                },
                {
                    "InChIKey": "RQFCJASXJCIDSX-UUOKFMHZSA-N",
                    "adsorption": 0.0448,
                    "composition": 0.0272
                },
                {
                    "InChIKey": "UDMBCSSLTHHNCD-KQYNXXCUSA-N",
                    "adsorption": 0.0844,
                    "composition": 0.0198
                }
            ],
            "total_adsorption": null
        },
        {
            "pressure": 1.01325,
            "species_data": [
                {
                    "InChIKey": "FKNQFGJONOIPTF-UHFFFAOYSA-N",
                    "adsorption": 1.84,
                    "composition": 0.0549
                },
                {
                    "InChIKey": "IERHLVCPSMICTF-XVFCMESISA-N",
                    "adsorption": 0.0415,
                    "composition": 0.0187
                },
                {
                    "InChIKey": "RQFCJASXJCIDSX-UUOKFMHZSA-N",
                    "adsorption": 0.0656,
                    "composition": 0.0258
                },
                {
                    "InChIKey": "UDMBCSSLTHHNCD-KQYNXXCUSA-N",
                    "adsorption": 0.1188,
                    "composition": 0.0173
                }
            ],
            "total_adsorption": null
        },
        {
            "pressure": 1.01325,
            "species_data": [
                {
                    "InChIKey": "FKNQFGJONOIPTF-UHFFFAOYSA-N",
                    "adsorption": 1.59,
                    "composition": 0.045
                },
                {
                    "InChIKey": "IERHLVCPSMICTF-XVFCMESISA-N",
                    "adsorption": 0.0559,
                    "composition": 0.0174
                },
                {
                    "InChIKey": "RQFCJASXJCIDSX-UUOKFMHZSA-N",
                    "adsorption": 0.0773,
                    "composition": 0.0242
                },
                {
                    "InChIKey": "UDMBCSSLTHHNCD-KQYNXXCUSA-N",
                    "adsorption": 0.1353,
                    "composition": 0.0148
                }
            ],
            "total_adsorption": null
        },
        {
            "pressure": 1.01325,
            "species_data": [
                {
                    "InChIKey": "FKNQFGJONOIPTF-UHFFFAOYSA-N",
                    "adsorption": 1.36,
                    "composition": 0.0361
                },
                {
                    "InChIKey": "IERHLVCPSMICTF-XVFCMESISA-N",
                    "adsorption": 0.0651,
                    "composition": 0.0158
                },
                {
                    "InChIKey": "RQFCJASXJCIDSX-UUOKFMHZSA-N",
                    "adsorption": 0.087,
                    "composition": 0.0223
                },
                {
                    "InChIKey": "UDMBCSSLTHHNCD-KQYNXXCUSA-N",
                    "adsorption": 0.1405,
                    "composition": 0.0123
                }
            ],
            "total_adsorption": null
        },
        {
            "pressure": 1.01325,
            "species_data": [
                {
                    "InChIKey": "FKNQFGJONOIPTF-UHFFFAOYSA-N",
                    "adsorption": 1.18,
                    "composition": 0.0302
                },
                {
                    "InChIKey": "IERHLVCPSMICTF-XVFCMESISA-N",
                    "adsorption": 0.0695,
                    "composition": 0.0144
                },
                {
                    "InChIKey": "RQFCJASXJCIDSX-UUOKFMHZSA-N",
                    "adsorption": 0.0987,
                    "composition": 0.0199
                },
                {
                    "InChIKey": "UDMBCSSLTHHNCD-KQYNXXCUSA-N",
                    "adsorption": 0.1355,
                    "composition": 0.0105
                }
            ],
            "total_adsorption": null
        },
        {
            "pressure": 1.01325,
            "species_data": [
                {
                    "InChIKey": "FKNQFGJONOIPTF-UHFFFAOYSA-N",
                    "adsorption": 1.05,
                    "composition": 0.026
                },
                {
                    "InChIKey": "IERHLVCPSMICTF-XVFCMESISA-N",
                    "adsorption": 0.0704,
                    "composition": 0.0132
                },
                {
                    "InChIKey": "RQFCJASXJCIDSX-UUOKFMHZSA-N",
                    "adsorption": 0.0975,
                    "composition": 0.0185
                },
                {
                    "InChIKey": "UDMBCSSLTHHNCD-KQYNXXCUSA-N",
                    "adsorption": 0.1274,
                    "composition": 0.0092
                }
            ],
            "total_adsorption": null
        },
        {
            "pressure": 1.01325,
            "species_data": [
                {
                    "InChIKey": "FKNQFGJONOIPTF-UHFFFAOYSA-N",
                    "adsorption": 0.77,
                    "composition": 0.0182
                },
                {
                    "InChIKey": "IERHLVCPSMICTF-XVFCMESISA-N",
                    "adsorption": 0.0673,
                    "composition": 0.0103
                },
                {
                    "InChIKey": "RQFCJASXJCIDSX-UUOKFMHZSA-N",
                    "adsorption": 0.0933,
                    "composition": 0.0144
                },
                {
                    "InChIKey": "UDMBCSSLTHHNCD-KQYNXXCUSA-N",
                    "adsorption": 0.1049,
                    "composition": 0.0065
                }
            ],
            "total_adsorption": null
        }
    ],
    "isotherm_type": "",
    "pressureUnits": "bar",
    "tabular_data": 0,
    "temperature": 304
}

File: Library/10.1002jctb.5164/10.1002jctb.5164.Isotherm3.json
{
    "DOI": "10.1002/jctb.5164",
    "adsorbates": [
        {
            "InChIKey": "SCJSKMYJIYDUHN-UHFFFAOYSA-N",
            "name": "Chloride"
        },
        {
            "InChIKey": "UDMBCSSLTHHNCD-KQYNXXCUSA-N",
            "name": "Adenosine monophosphate"
        },
        {
            "InChIKey": "XLYOFNOQVPJJNP-UHFFFAOYSA-N",
            "name": "Water"
        }
    ],
    "adsorbent": {
        "hashkey": "NIST-MATDB-df8b53ed8ea107385cfaf67bed43cab3",
        "name": "resin NH-1"
    },
    "adsorptionUnits": "mmol/g",
    "articleSource": "Figure 4",
    "category": "exp",
    "compositionType": "concentration",
    "concentrationUnits": "",
    "date": "2019-08-01",
    "digitizer": "Daniel Coile",
    "filename": "10.1002jctb.5164.Isotherm3",
    "isotherm_data": [
        {
            "pressure": 1.01325,
            "species_data": [
                {
                    "InChIKey": "UDMBCSSLTHHNCD-KQYNXXCUSA-N",
                    "adsorption": 0.034087,
                    "composition": 0.001146
                }
            ],
            "total_adsorption": null
        },
        {
            "pressure": 1.01325,
            "species_data": [
                {
                    "InChIKey": "UDMBCSSLTHHNCD-KQYNXXCUSA-N",
                    "adsorption": 0.036946,
                    "composition": 0.001267
                }
            ],
            "total_adsorption": null
        },
        {
            "pressure": 1.01325,
            "species_data": [
                {
                    "InChIKey": "UDMBCSSLTHHNCD-KQYNXXCUSA-N",
                    "adsorption": 0.041394,
                    "composition": 0.001392
                }
            ],
            "total_adsorption": null
        },
        {
            "pressure": 1.01325,
            "species_data": [
                {
                    "InChIKey": "UDMBCSSLTHHNCD-KQYNXXCUSA-N",
                    "adsorption": 0.046159,
                    "composition": 0.001607
                }
            ],
            "total_adsorption": null
        },
        {
            "pressure": 1.01325,
            "species_data": [
                {
                    "InChIKey": "UDMBCSSLTHHNCD-KQYNXXCUSA-N",
                    "adsorption": 0.066014,
                    "composition": 0.001765
                }
            ],
            "total_adsorption": null
        },
        {
            "pressure": 1.01325,
            "species_data": [
                {
                    "InChIKey": "UDMBCSSLTHHNCD-KQYNXXCUSA-N",
                    "adsorption": 0.077768,
                    "composition": 0.002242
                }
            ],
            "total_adsorption": null
        },
        {
            "pressure": 1.01325,
            "species_data": [
                {
                    "InChIKey": "UDMBCSSLTHHNCD-KQYNXXCUSA-N",
                    "adsorption": 0.085551,
                    "composition": 0.002476
                }
            ],
            "total_adsorption": null
        },
        {
            "pressure": 1.01325,
            "species_data": [
                {
                    "InChIKey": "UDMBCSSLTHHNCD-KQYNXXCUSA-N",
                    "adsorption": 0.09667,
                    "composition": 0.002986
                }
            ],
            "total_adsorption": null
        },
        {
            "pressure": 1.01325,
            "species_data": [
                {
                    "InChIKey": "UDMBCSSLTHHNCD-KQYNXXCUSA-N",
                    "adsorption": 0.101435,
                    "composition": 0.003152
                }
            ],
            "total_adsorption": null
        },
        {
            "pressure": 1.01325,
            "species_data": [
                {
                    "InChIKey": "UDMBCSSLTHHNCD-KQYNXXCUSA-N",
                    "adsorption": 0.112077,
                    "composition": 0.003401
                }
            ],
            "total_adsorption": null
        },
        {
            "pressure": 1.01325,
            "species_data": [
                {
                    "InChIKey": "UDMBCSSLTHHNCD-KQYNXXCUSA-N",
                    "adsorption": 0.115889,
                    "composition": 0.003583
                }
            ],
            "total_adsorption": null
        },
        {
            "pressure": 1.01325,
            "species_data": [
                {
                    "InChIKey": "UDMBCSSLTHHNCD-KQYNXXCUSA-N",
                    "adsorption": 0.128914,
                    "composition": 0.003979
                }
            ],
            "total_adsorption": null
        },
        {
            "pressure": 1.01325,
            "species_data": [
                {
                    "InChIKey": "UDMBCSSLTHHNCD-KQYNXXCUSA-N",
                    "adsorption": 0.137968,
                    "composition": 0.004323
                }
            ],
            "total_adsorption": null
        },
        {
            "pressure": 1.01325,
            "species_data": [
                {
                    "InChIKey": "UDMBCSSLTHHNCD-KQYNXXCUSA-N",
                    "adsorption": 0.1664,
                    "composition": 0.005373
                }
            ],
            "total_adsorption": null
        }
    ],
    "isotherm_type": "",
    "pressureUnits": "bar",
    "tabular_data": 0,
    "temperature": 304
}

File: Library/10.1002jctb.5164/10.1002jctb.5164.Isotherm4.json
{
    "DOI": "10.1002/jctb.5164",
    "adsorbates": [
        {
            "InChIKey": "SCJSKMYJIYDUHN-UHFFFAOYSA-N",
            "name": "Chloride"
        },
        {
            "InChIKey": "UDMBCSSLTHHNCD-KQYNXXCUSA-N",
            "name": "Adenosine monophosphate"
        },
        {
            "InChIKey": "XLYOFNOQVPJJNP-UHFFFAOYSA-N",
            "name": "Water"
        }
    ],
    "adsorbent": {
        "hashkey": "NIST-MATDB-df8b53ed8ea107385cfaf67bed43cab3",
        "name": "resin NH-1"
    },
    "adsorptionUnits": "mmol/g",
    "articleSource": "Figure 4",
    "category": "exp",
    "compositionType": "concentration",
    "concentrationUnits": "",
    "date": "2019-08-01",
    "digitizer": "Daniel Coile",
    "filename": "10.1002jctb.5164.Isotherm4",
    "isotherm_data": [
        {
            "pressure": 1.01325,
            "species_data": [
                {
                    "InChIKey": "UDMBCSSLTHHNCD-KQYNXXCUSA-N",
                    "adsorption": 0.016777,
                    "composition": 0.000362
                }
            ],
            "total_adsorption": null
        },
        {
            "pressure": 1.01325,
            "species_data": [
                {
                    "InChIKey": "UDMBCSSLTHHNCD-KQYNXXCUSA-N",
                    "adsorption": 0.019235,
                    "composition": 0.00042
                }
            ],
            "total_adsorption": null
        },
        {
            "pressure": 1.01325,
            "species_data": [
                {
                    "InChIKey": "UDMBCSSLTHHNCD-KQYNXXCUSA-N",
                    "adsorption": 0.022702,
                    "composition": 0.000497
                }
            ],
            "total_adsorption": null
        },
        {
            "pressure": 1.01325,
            "species_data": [
                {
                    "InChIKey": "UDMBCSSLTHHNCD-KQYNXXCUSA-N",
                    "adsorption": 0.025791,
                    "composition": 0.000584
                }
            ],
            "total_adsorption": null
        },
        {
            "pressure": 1.01325,
            "species_data": [
                {
                    "InChIKey": "UDMBCSSLTHHNCD-KQYNXXCUSA-N",
                    "adsorption": 0.029951,
                    "composition": 0.000689
                }
            ],
            "total_adsorption": null
        },
        {
            "pressure": 1.01325,
            "species_data": [
                {
                    "InChIKey": "UDMBCSSLTHHNCD-KQYNXXCUSA-N",
                    "adsorption": 0.03594,
                    "composition": 0.000842
                }
            ],
            "total_adsorption": null
        },
        {
            "pressure": 1.01325,
            "species_data": [
                {
                    "InChIKey": "UDMBCSSLTHHNCD-KQYNXXCUSA-N",
                    "adsorption": 0.043819,
                    "composition": 0.001037
                }
            ],
            "total_adsorption": null
        },
        {
            "pressure": 1.01325,
            "species_data": [
                {
                    "InChIKey": "UDMBCSSLTHHNCD-KQYNXXCUSA-N",
                    "adsorption": 0.052644,
                    "composition": 0.001219
                }
            ],
            "total_adsorption": null
        },
        {
            "pressure": 1.01325,
            "species_data": [
                {
                    "InChIKey": "UDMBCSSLTHHNCD-KQYNXXCUSA-N",
                    "adsorption": 0.058002,
                    "composition": 0.001408
                }
            ],
            "total_adsorption": null
        },
        {
            "pressure": 1.01325,
            "species_data": [
                {
                    "InChIKey": "UDMBCSSLTHHNCD-KQYNXXCUSA-N",
                    "adsorption": 0.073067,
                    "composition": 0.001683
                }
            ],
            "total_adsorption": null
        },
        {
            "pressure": 1.01325,
            "species_data": [
                {
                    "InChIKey": "UDMBCSSLTHHNCD-KQYNXXCUSA-N",
                    "adsorption": 0.077669,
                    "composition": 0.001915
                }
            ],
            "total_adsorption": null
        },
        {
            "pressure": 1.01325,
            "species_data": [
                {
                    "InChIKey": "UDMBCSSLTHHNCD-KQYNXXCUSA-N",
                    "adsorption": 0.089205,
                    "composition": 0.002168
                }
            ],
            "total_adsorption": null
        }
    ],
    "isotherm_type": "",
    "pressureUnits": "bar",
    "tabular_data": 0,
    "temperature": 304
}

File: Library/10.1002jctb.5164/10.1002jctb.5164.Isotherm5.json
{
    "DOI": "10.1002/jctb.5164",
    "adsorbates": [
        {
            "InChIKey": "GPRLSGONYQIRFK-FTGQXOHASA-N",
            "name": "Hydrogen Ion"
        },
        {
            "InChIKey": "IERHLVCPSMICTF-XVFCMESISA-N",
            "name": "Cytidine 5'-Monophosphate"
        },
        {
            "InChIKey": "SCJSKMYJIYDUHN-UHFFFAOYSA-N",
            "name": "Chloride"
        },
        {
            "InChIKey": "XLYOFNOQVPJJNP-UHFFFAOYSA-N",
            "name": "Water"
        }
    ],
    "adsorbent": {
        "hashkey": "NIST-MATDB-df8b53ed8ea107385cfaf67bed43cab3",
        "name": "resin NH-1"
    },
    "adsorptionUnits": "mmol/g",
    "articleSource": "Figure 4",
    "category": "exp",
    "compositionType": "concentration",
    "concentrationUnits": "",
    "date": "2019-08-01",
    "digitizer": "Daniel Coile",
    "filename": "10.1002jctb.5164.Isotherm5",
    "isotherm_data": [
        {
            "pressure": 1.01325,
            "species_data": [
                {
                    "InChIKey": "IERHLVCPSMICTF-XVFCMESISA-N",
                    "adsorption": 0.108922,
                    "composition": 0.009189
                }
            ],
            "total_adsorption": null
        },
        {
            "pressure": 1.01325,
            "species_data": [
                {
                    "InChIKey": "IERHLVCPSMICTF-XVFCMESISA-N",
                    "adsorption": 0.12066,
                    "composition": 0.010334
                }
            ],
            "total_adsorption": null
        },
        {
            "pressure": 1.01325,
            "species_data": [
                {
                    "InChIKey": "IERHLVCPSMICTF-XVFCMESISA-N",
                    "adsorption": 0.136134,
                    "composition": 0.011652
                }
            ],
            "total_adsorption": null
        },
        {
            "pressure": 1.01325,
            "species_data": [
                {
                    "InChIKey": "IERHLVCPSMICTF-XVFCMESISA-N",
                    "adsorption": 0.146093,
                    "composition": 0.012808
                }
            ],
            "total_adsorption": null
        },
        {
            "pressure": 1.01325,
            "species_data": [
                {
                    "InChIKey": "IERHLVCPSMICTF-XVFCMESISA-N",
                    "adsorption": 0.160321,
                    "composition": 0.014138
                }
            ],
            "total_adsorption": null
        },
        {
            "pressure": 1.01325,
            "species_data": [
                {
                    "InChIKey": "IERHLVCPSMICTF-XVFCMESISA-N",
                    "adsorption": 0.178818,
                    "composition": 0.015849
                }
            ],
            "total_adsorption": null
        },
        {
            "pressure": 1.01325,
            "species_data": [
                {
                    "InChIKey": "IERHLVCPSMICTF-XVFCMESISA-N",
                    "adsorption": 0.197136,
                    "composition": 0.017664
                }
            ],
            "total_adsorption": null
        },
        {
            "pressure": 1.01325,
            "species_data": [
                {
                    "InChIKey": "IERHLVCPSMICTF-XVFCMESISA-N",
                    "adsorption": 0.209407,
                    "composition": 0.019063
                }
            ],
            "total_adsorption": null
        },
        {
            "pressure": 1.01325,
            "species_data": [
                {
                    "InChIKey": "IERHLVCPSMICTF-XVFCMESISA-N",
                    "adsorption": 0.222571,
                    "composition": 0.019687
                }
            ],
            "total_adsorption": null
        },
        {
            "pressure": 1.01325,
            "species_data": [
                {
                    "InChIKey": "IERHLVCPSMICTF-XVFCMESISA-N",
                    "adsorption": 0.22577,
                    "composition": 0.020439
                }
            ],
            "total_adsorption": null
        },
        {
            "pressure": 1.01325,
            "species_data": [
                {
                    "InChIKey": "IERHLVCPSMICTF-XVFCMESISA-N",
                    "adsorption": 0.231462,
                    "composition": 0.021029
                }
            ],
            "total_adsorption": null
        },
        {
            "pressure": 1.01325,
            "species_data": [
                {
                    "InChIKey": "IERHLVCPSMICTF-XVFCMESISA-N",
                    "adsorption": 0.246222,
                    "composition": 0.022648
                }
            ],
            "total_adsorption": null
        },
        {
            "pressure": 1.01325,
            "species_data": [
                {
                    "InChIKey": "IERHLVCPSMICTF-XVFCMESISA-N",
                    "adsorption": 0.250845,
                    "composition": 0.023654
                }
            ],
            "total_adsorption": null
        }
    ],
    "isotherm_type": "",
    "pressureUnits": "bar",
    "tabular_data": 0,
    "temperature": 304
}

File: Library/10.1002jctb.5164/10.1002jctb.5164.Isotherm6.json
{
    "DOI": "10.1002/jctb.5164",
    "adsorbates": [
        {
            "InChIKey": "GPRLSGONYQIRFK-FTGQXOHASA-N",
            "name": "Hydrogen Ion"
        },
        {
            "InChIKey": "IERHLVCPSMICTF-XVFCMESISA-N",
            "name": "Cytidine 5'-Monophosphate"
        },
        {
            "InChIKey": "SCJSKMYJIYDUHN-UHFFFAOYSA-N",
            "name": "Chloride"
        },
        {
            "InChIKey": "XLYOFNOQVPJJNP-UHFFFAOYSA-N",
            "name": "Water"
        }
    ],
    "adsorbent": {
        "hashkey": "NIST-MATDB-df8b53ed8ea107385cfaf67bed43cab3",
        "name": "resin NH-1"
    },
    "adsorptionUnits": "mmol/g",
    "articleSource": "Figure 4",
    "category": "exp",
    "compositionType": "concentration",
    "concentrationUnits": "",
    "date": "2019-08-01",
    "digitizer": "Daniel Coile",
    "filename": "10.1002jctb.5164.Isotherm6",
    "isotherm_data": [
        {
            "pressure": 1.01325,
            "species_data": [
                {
                    "InChIKey": "IERHLVCPSMICTF-XVFCMESISA-N",
                    "adsorption": 0.102514,
                    "composition": 0.009999
                }
            ],
            "total_adsorption": null
        },
        {
            "pressure": 1.01325,
            "species_data": [
                {
                    "InChIKey": "IERHLVCPSMICTF-XVFCMESISA-N",
                    "adsorption": 0.113007,
                    "composition": 0.01104
                }
            ],
            "total_adsorption": null
        },
        {
            "pressure": 1.01325,
            "species_data": [
                {
                    "InChIKey": "IERHLVCPSMICTF-XVFCMESISA-N",
                    "adsorption": 0.12599,
                    "composition": 0.012404
                }
            ],
            "total_adsorption": null
        },
        {
            "pressure": 1.01325,
            "species_data": [
                {
                    "InChIKey": "IERHLVCPSMICTF-XVFCMESISA-N",
                    "adsorption": 0.135415,
                    "composition": 0.013514
                }
            ],
            "total_adsorption": null
        },
        {
            "pressure": 1.01325,
            "species_data": [
                {
                    "InChIKey": "IERHLVCPSMICTF-XVFCMESISA-N",
                    "adsorption": 0.148932,
                    "composition": 0.014763
                }
            ],
            "total_adsorption": null
        },
        {
            "pressure": 1.01325,
            "species_data": [
                {
                    "InChIKey": "IERHLVCPSMICTF-XVFCMESISA-N",
                    "adsorption": 0.163516,
                    "composition": 0.016289
                }
            ],
            "total_adsorption": null
        },
        {
            "pressure": 1.01325,
            "species_data": [
                {
                    "InChIKey": "IERHLVCPSMICTF-XVFCMESISA-N",
                    "adsorption": 0.176142,
                    "composition": 0.017758
                }
            ],
            "total_adsorption": null
        },
        {
            "pressure": 1.01325,
            "species_data": [
                {
                    "InChIKey": "IERHLVCPSMICTF-XVFCMESISA-N",
                    "adsorption": 0.18948,
                    "composition": 0.019376
                }
            ],
            "total_adsorption": null
        },
        {
            "pressure": 1.01325,
            "species_data": [
                {
                    "InChIKey": "IERHLVCPSMICTF-XVFCMESISA-N",
                    "adsorption": 0.194993,
                    "composition": 0.020059
                }
            ],
            "total_adsorption": null
        },
        {
            "pressure": 1.01325,
            "species_data": [
                {
                    "InChIKey": "IERHLVCPSMICTF-XVFCMESISA-N",
                    "adsorption": 0.201217,
                    "composition": 0.020625
                }
            ],
            "total_adsorption": null
        },
        {
            "pressure": 1.01325,
            "species_data": [
                {
                    "InChIKey": "IERHLVCPSMICTF-XVFCMESISA-N",
                    "adsorption": 0.208154,
                    "composition": 0.021296
                }
            ],
            "total_adsorption": null
        },
        {
            "pressure": 1.01325,
            "species_data": [
                {
                    "InChIKey": "IERHLVCPSMICTF-XVFCMESISA-N",
                    "adsorption": 0.223805,
                    "composition": 0.022637
                }
            ],
            "total_adsorption": null
        },
        {
            "pressure": 1.01325,
            "species_data": [
                {
                    "InChIKey": "IERHLVCPSMICTF-XVFCMESISA-N",
                    "adsorption": 0.22985,
                    "composition": 0.023701
                }
            ],
            "total_adsorption": null
        }
    ],
    "isotherm_type": "",
    "pressureUnits": "bar",
    "tabular_data": 0,
    "temperature": 304
}

File: Library/10.1002jctb.5164/10.1002jctb.5164.Isotherm7.json
{
    "DOI": "10.1002/jctb.5164",
    "adsorbates": [
        {
            "InChIKey": "GPRLSGONYQIRFK-FTGQXOHASA-N",
            "name": "Hydrogen Ion"
        },
        {
            "InChIKey": "IERHLVCPSMICTF-XVFCMESISA-N",
            "name": "Cytidine 5'-Monophosphate"
        },
        {
            "InChIKey": "SCJSKMYJIYDUHN-UHFFFAOYSA-N",
            "name": "Chloride"
        },
        {
            "InChIKey": "XLYOFNOQVPJJNP-UHFFFAOYSA-N",
            "name": "Water"
        }
    ],
    "adsorbent": {
        "hashkey": "NIST-MATDB-df8b53ed8ea107385cfaf67bed43cab3",
        "name": "resin NH-1"
    },
    "adsorptionUnits": "mmol/g",
    "articleSource": "Figure 4",
    "category": "exp",
    "compositionType": "concentration",
    "concentrationUnits": "",
    "date": "2019-08-01",
    "digitizer": "Daniel Coile",
    "filename": "10.1002jctb.5164.Isotherm7",
    "isotherm_data": [
        {
            "pressure": 1.01325,
            "species_data": [
                {
                    "InChIKey": "IERHLVCPSMICTF-XVFCMESISA-N",
                    "adsorption": 0.110346,
                    "composition": 0.009143
                }
            ],
            "total_adsorption": null
        },
        {
            "pressure": 1.01325,
            "species_data": [
                {
                    "InChIKey": "IERHLVCPSMICTF-XVFCMESISA-N",
                    "adsorption": 0.122974,
                    "composition": 0.010195
                }
            ],
            "total_adsorption": null
        },
        {
            "pressure": 1.01325,
            "species_data": [
                {
                    "InChIKey": "IERHLVCPSMICTF-XVFCMESISA-N",
                    "adsorption": 0.140583,
                    "composition": 0.011235
                }
            ],
            "total_adsorption": null
        },
        {
            "pressure": 1.01325,
            "species_data": [
                {
                    "InChIKey": "IERHLVCPSMICTF-XVFCMESISA-N",
                    "adsorption": 0.149118,
                    "composition": 0.012669
                }
            ],
            "total_adsorption": null
        },
        {
            "pressure": 1.01325,
            "species_data": [
                {
                    "InChIKey": "IERHLVCPSMICTF-XVFCMESISA-N",
                    "adsorption": 0.163702,
                    "composition": 0.013918
                }
            ],
            "total_adsorption": null
        },
        {
            "pressure": 1.01325,
            "species_data": [
                {
                    "InChIKey": "IERHLVCPSMICTF-XVFCMESISA-N",
                    "adsorption": 0.182021,
                    "composition": 0.015606
                }
            ],
            "total_adsorption": null
        },
        {
            "pressure": 1.01325,
            "species_data": [
                {
                    "InChIKey": "IERHLVCPSMICTF-XVFCMESISA-N",
                    "adsorption": 0.20372,
                    "composition": 0.017548
                }
            ],
            "total_adsorption": null
        },
        {
            "pressure": 1.01325,
            "species_data": [
                {
                    "InChIKey": "IERHLVCPSMICTF-XVFCMESISA-N",
                    "adsorption": 0.216169,
                    "composition": 0.018832
                }
            ],
            "total_adsorption": null
        },
        {
            "pressure": 1.01325,
            "species_data": [
                {
                    "InChIKey": "IERHLVCPSMICTF-XVFCMESISA-N",
                    "adsorption": 0.2304,
                    "composition": 0.01956
                }
            ],
            "total_adsorption": null
        },
        {
            "pressure": 1.01325,
            "species_data": [
                {
                    "InChIKey": "IERHLVCPSMICTF-XVFCMESISA-N",
                    "adsorption": 0.231821,
                    "composition": 0.020161
                }
            ],
            "total_adsorption": null
        },
        {
            "pressure": 1.01325,
            "species_data": [
                {
                    "InChIKey": "IERHLVCPSMICTF-XVFCMESISA-N",
                    "adsorption": 0.25014,
                    "composition": 0.021768
                }
            ],
            "total_adsorption": null
        },
        {
            "pressure": 1.01325,
            "species_data": [
                {
                    "InChIKey": "IERHLVCPSMICTF-XVFCMESISA-N",
                    "adsorption": 0.259922,
                    "composition": 0.022566
                }
            ],
            "total_adsorption": null
        },
        {
            "pressure": 1.01325,
            "species_data": [
                {
                    "InChIKey": "IERHLVCPSMICTF-XVFCMESISA-N",
                    "adsorption": 0.264366,
                    "composition": 0.023549
                }
            ],
            "total_adsorption": null
        }
    ],
    "isotherm_type": "",
    "pressureUnits": "bar",
    "tabular_data": 0,
    "temperature": 304
}

File: Library/10.1002jctb.5164/10.1002jctb.5164.Isotherm8.json
{
    "DOI": "10.1002/jctb.5164",
    "adsorbates": [
        {
            "InChIKey": "GPRLSGONYQIRFK-FTGQXOHASA-N",
            "name": "Hydrogen Ion"
        },
        {
            "InChIKey": "RQFCJASXJCIDSX-UUOKFMHZSA-N",
            "name": "Guanosine 5'-Monophosphate"
        },
        {
            "InChIKey": "SCJSKMYJIYDUHN-UHFFFAOYSA-N",
            "name": "Chloride"
        },
        {
            "InChIKey": "XLYOFNOQVPJJNP-UHFFFAOYSA-N",
            "name": "Water"
        }
    ],
    "adsorbent": {
        "hashkey": "NIST-MATDB-df8b53ed8ea107385cfaf67bed43cab3",
        "name": "resin NH-1"
    },
    "adsorptionUnits": "mmol/g",
    "articleSource": "Figure 4",
    "category": "exp",
    "compositionType": "concentration",
    "concentrationUnits": "",
    "date": "2019-08-01",
    "digitizer": "Daniel Coile",
    "filename": "10.1002jctb.5164.Isotherm8",
    "isotherm_data": [
        {
            "pressure": 1.01325,
            "species_data": [
                {
                    "InChIKey": "RQFCJASXJCIDSX-UUOKFMHZSA-N",
                    "adsorption": 0.081921,
                    "composition": 0.009029
                }
            ],
            "total_adsorption": null
        },
        {
            "pressure": 1.01325,
            "species_data": [
                {
                    "InChIKey": "RQFCJASXJCIDSX-UUOKFMHZSA-N",
                    "adsorption": 0.089893,
                    "composition": 0.010003
                }
            ],
            "total_adsorption": null
        },
        {
            "pressure": 1.01325,
            "species_data": [
                {
                    "InChIKey": "RQFCJASXJCIDSX-UUOKFMHZSA-N",
                    "adsorption": 0.099169,
                    "composition": 0.011062
                }
            ],
            "total_adsorption": null
        },
        {
            "pressure": 1.01325,
            "species_data": [
                {
                    "InChIKey": "RQFCJASXJCIDSX-UUOKFMHZSA-N",
                    "adsorption": 0.116562,
                    "composition": 0.013127
                }
            ],
            "total_adsorption": null
        },
        {
            "pressure": 1.01325,
            "species_data": [
                {
                    "InChIKey": "RQFCJASXJCIDSX-UUOKFMHZSA-N",
                    "adsorption": 0.124967,
                    "composition": 0.014366
                }
            ],
            "total_adsorption": null
        },
        {
            "pressure": 1.01325,
            "species_data": [
                {
                    "InChIKey": "RQFCJASXJCIDSX-UUOKFMHZSA-N",
                    "adsorption": 0.139609,
                    "composition": 0.015742
                }
            ],
            "total_adsorption": null
        },
        {
            "pressure": 1.01325,
            "species_data": [
                {
                    "InChIKey": "RQFCJASXJCIDSX-UUOKFMHZSA-N",
                    "adsorption": 0.148451,
                    "composition": 0.016653
                }
            ],
            "total_adsorption": null
        },
        {
            "pressure": 1.01325,
            "species_data": [
                {
                    "InChIKey": "RQFCJASXJCIDSX-UUOKFMHZSA-N",
                    "adsorption": 0.155266,
                    "composition": 0.017108
                }
            ],
            "total_adsorption": null
        },
        {
            "pressure": 1.01325,
            "species_data": [
                {
                    "InChIKey": "RQFCJASXJCIDSX-UUOKFMHZSA-N",
                    "adsorption": 0.155262,
                    "composition": 0.017638
                }
            ],
            "total_adsorption": null
        },
        {
            "pressure": 1.01325,
            "species_data": [
                {
                    "InChIKey": "RQFCJASXJCIDSX-UUOKFMHZSA-N",
                    "adsorption": 0.157143,
                    "composition": 0.018316
                }
            ],
            "total_adsorption": null
        },
        {
            "pressure": 1.01325,
            "species_data": [
                {
                    "InChIKey": "RQFCJASXJCIDSX-UUOKFMHZSA-N",
                    "adsorption": 0.163812,
                    "composition": 0.018835
                }
            ],
            "total_adsorption": null
        },
        {
            "pressure": 1.01325,
            "species_data": [
                {
                    "InChIKey": "RQFCJASXJCIDSX-UUOKFMHZSA-N",
                    "adsorption": 0.166855,
                    "composition": 0.019353
                }
            ],
            "total_adsorption": null
        },
        {
            "pressure": 1.01325,
            "species_data": [
                {
                    "InChIKey": "RQFCJASXJCIDSX-UUOKFMHZSA-N",
                    "adsorption": 0.169606,
                    "composition": 0.020052
                }
            ],
            "total_adsorption": null
        }
    ],
    "isotherm_type": "",
    "pressureUnits": "bar",
    "tabular_data": 0,
    "temperature": 304
}
