Repository: NIST-ISODB/isodb-library

# NIST/ARPA-E Database of Novel and Emerging Adsorbent Materials

The [NIST/ARPA-E Database of Novel and Emerging Adsorbent Materials](https://adsorption.nist.gov/isodb) is a free, web-based catalog of adsorbent materials and measured adsorption properties of numerous materials obtained from article entries from the scientific literature.
The database also contains adsorption isotherms digitized from the cataloged articles, which can be compared visually online in the web application, analyzed online with available tools, or exported for offline analysis.

This is the official Github mirror of the database, providing a new way of submitting new isotherms, corrections, and updates.

File: Library/10.1007Bf02699112/10.1007Bf02699112.isotherm7.json
{
    "DOI": "10.1007/Bf02699112",
    "adsorbates": [
        {
            "InChIKey": "HEDRZPFGACZZDS-UHFFFAOYSA-N",
            "name": "Trichloromethane"
        }
    ],
    "adsorbent": {
        "hashkey": "NISTSRDXXX-b85abe71eecf2e837576c8ea3e5684cf",
        "name": "PQ-USY Acid Site Model"
    },
    "adsorptionUnits": "g/g",
    "articleSource": "UNKNOWN",
    "category": "",
    "compositionType": "molefraction",
    "concentrationUnits": "",
    "date": "1000-01-01",
    "digitizer": "UNKNOWN",
    "filename": "10.1007Bf02699112.isotherm7",
    "isotherm_data": [
        {
            "pressure": 1.02e-05,
            "species_data": [
                {
                    "InChIKey": "HEDRZPFGACZZDS-UHFFFAOYSA-N",
                    "adsorption": 0.000337,
                    "composition": 1
                }
            ],
            "total_adsorption": 0.000337
        },
        {
            "pressure": 8.88e-05,
            "species_data": [
                {
                    "InChIKey": "HEDRZPFGACZZDS-UHFFFAOYSA-N",
                    "adsorption": 0.00316314,
                    "composition": 1
                }
            ],
            "total_adsorption": 0.00316314
        },
        {
            "pressure": 0.000876,
            "species_data": [
                {
                    "InChIKey": "HEDRZPFGACZZDS-UHFFFAOYSA-N",
                    "adsorption": 0.0282188,
                    "composition": 1
                }
            ],
            "total_adsorption": 0.0282188
        }
    ],
    "isotherm_type": "",
    "pressureUnits": "bar",
    "tabular_data": 0,
    "temperature": 303
}

File: Library/10.1007s0025400500574/10.1007s0025400500574.Isotherm1.json
{
    "DOI": "10.1007/s00254-005-0057-4",
    "adsorbates": [
        {
            "InChIKey": "CURLTUGMZLYLDI-UHFFFAOYSA-N",
            "name": "Carbon Dioxide"
        },
        {
            "InChIKey": "VNWKTOKETHGBQD-UHFFFAOYSA-N",
            "name": "Methane"
        }
    ],
    "adsorbent": {
        "hashkey": "NIST-MATDB-ff8cfc4e6a79e6514be2533a5f5506ad",
        "name": "Coal"
    },
    "adsorptionUnits": "mmol/g",
    "articleSource": "Table 1",
    "category": "exp",
    "compositionType": "molefraction",
    "concentrationUnits": "",
    "date": "2020-12-31",
    "digitizer": "BISON-20 Team",
    "filename": "10.1007s0025400500574.Isotherm1",
    "isotherm_data": [
        {
            "pressure": 27.2,
            "species_data": [
                {
                    "InChIKey": "CURLTUGMZLYLDI-UHFFFAOYSA-N",
                    "adsorption": 0.96,
                    "composition": 0.683
                },
                {
                    "InChIKey": "VNWKTOKETHGBQD-UHFFFAOYSA-N",
                    "adsorption": 0.07,
                    "composition": 0.317
                }
            ],
            "total_adsorption": null
        },
        {
            "pressure": 34.5,
            "species_data": [
                {
                    "InChIKey": "CURLTUGMZLYLDI-UHFFFAOYSA-N",
                    "adsorption": 1.1,
                    "composition": 0.753
                },
                {
                    "InChIKey": "VNWKTOKETHGBQD-UHFFFAOYSA-N",
                    "adsorption": 0.05,
                    "composition": 0.247
                }
            ],
            "total_adsorption": null
        },
        {
            "pressure": 42.7,
            "species_data": [
                {
                    "InChIKey": "CURLTUGMZLYLDI-UHFFFAOYSA-N",
                    "adsorption": 1.25,
                    "composition": 0.809
                },
                {
                    "InChIKey": "VNWKTOKETHGBQD-UHFFFAOYSA-N",
                    "adsorption": 0.02,
                    "composition": 0.191
                }
            ],
            "total_adsorption": null
        },
        {
            "pressure": 51.4,
            "species_data": [
                {
                    "InChIKey": "CURLTUGMZLYLDI-UHFFFAOYSA-N",
                    "adsorption": 1.43,
                    "composition": 0.85
                },
                {
                    "InChIKey": "VNWKTOKETHGBQD-UHFFFAOYSA-N",
                    "adsorption": 0.01,
                    "composition": 0.15
                }
            ],
            "total_adsorption": null
        }
    ],
    "isotherm_type": "",
    "pressureUnits": "bar",
    "tabular_data": 0,
    "temperature": 308
}

File: Library/10.1007s0025400500574/10.1007s0025400500574.Isotherm2.json
{
    "DOI": "10.1007/s00254-005-0057-4",
    "adsorbates": [
        {
            "InChIKey": "IJGRMHOSHXDMSA-UHFFFAOYSA-N",
            "name": "Nitrogen"
        },
        {
            "InChIKey": "VNWKTOKETHGBQD-UHFFFAOYSA-N",
            "name": "Methane"
        }
    ],
    "adsorbent": {
        "hashkey": "NIST-MATDB-ff8cfc4e6a79e6514be2533a5f5506ad",
        "name": "Coal"
    },
    "adsorptionUnits": "mmol/g",
    "articleSource": "Table 3",
    "category": "exp",
    "compositionType": "molefraction",
    "concentrationUnits": "",
    "date": "2020-12-31",
    "digitizer": "BISON-20 Team",
    "filename": "10.1007s0025400500574.Isotherm2",
    "isotherm_data": [
        {
            "pressure": 28.3,
            "species_data": [
                {
                    "InChIKey": "IJGRMHOSHXDMSA-UHFFFAOYSA-N",
                    "adsorption": 0.08,
                    "composition": 0.68
                },
                {
                    "InChIKey": "VNWKTOKETHGBQD-UHFFFAOYSA-N",
                    "adsorption": 0.26,
                    "composition": 0.32
                }
            ],
            "total_adsorption": null
        },
        {
            "pressure": 47.9,
            "species_data": [
                {
                    "InChIKey": "IJGRMHOSHXDMSA-UHFFFAOYSA-N",
                    "adsorption": 0.19,
                    "composition": 0.808
                },
                {
                    "InChIKey": "VNWKTOKETHGBQD-UHFFFAOYSA-N",
                    "adsorption": 0.21,
                    "composition": 0.192
                }
            ],
            "total_adsorption": null
        }
    ],
    "isotherm_type": "",
    "pressureUnits": "bar",
    "tabular_data": 0,
    "temperature": 308
}

File: Library/10.1007s0028901719871/10.1007s0028901719871.Isotherm1.json
{
    "DOI": "10.1007/s00289-017-1987-1",
    "adsorbates": [
        {
            "InChIKey": "PTFCDOFLOPIGGS-UHFFFAOYSA-N",
            "name": "Zn(II)"
        },
        {
            "InChIKey": "XLYOFNOQVPJJNP-UHFFFAOYSA-N",
            "name": "Water"
        }
    ],
    "adsorbent": {
        "hashkey": "NIST-MATDB-7104cba2e322282c61c31724543f2344",
        "name": "Non imprinted polymer"
    },
    "adsorptionUnits": "mg/g",
    "articleSource": "Figure 7",
    "category": "exp",
    "compositionType": "concentration",
    "concentrationUnits": "",
    "date": "2019-07-16",
    "digitizer": "Daniel Coile",
    "filename": "10.1007s0028901719871.Isotherm1",
    "isotherm_data": [
        {
            "pressure": 1.01325,
            "species_data": [
                {
                    "InChIKey": "PTFCDOFLOPIGGS-UHFFFAOYSA-N",
                    "adsorption": 0.0343,
                    "composition": 10.0562
                }
            ],
            "total_adsorption": null
        },
        {
            "pressure": 1.01325,
            "species_data": [
                {
                    "InChIKey": "PTFCDOFLOPIGGS-UHFFFAOYSA-N",
                    "adsorption": 0.0818,
                    "composition": 15.0525
                }
            ],
            "total_adsorption": null
        },
        {
            "pressure": 1.01325,
            "species_data": [
                {
                    "InChIKey": "PTFCDOFLOPIGGS-UHFFFAOYSA-N",
                    "adsorption": 0.109,
                    "composition": 20.0488
                }
            ],
            "total_adsorption": null
        },
        {
            "pressure": 1.01325,
            "species_data": [
                {
                    "InChIKey": "PTFCDOFLOPIGGS-UHFFFAOYSA-N",
                    "adsorption": 0.2176,
                    "composition": 25.0451
                }
            ],
            "total_adsorption": null
        },
        {
            "pressure": 1.01325,
            "species_data": [
                {
                    "InChIKey": "PTFCDOFLOPIGGS-UHFFFAOYSA-N",
                    "adsorption": 0.2143,
                    "composition": 29.8697
                }
            ],
            "total_adsorption": null
        },
        {
            "pressure": 1.01325,
            "species_data": [
                {
                    "InChIKey": "PTFCDOFLOPIGGS-UHFFFAOYSA-N",
                    "adsorption": 0.2042,
                    "composition": 35.0221
                }
            ],
            "total_adsorption": null
        },
        {
            "pressure": 1.01325,
            "species_data": [
                {
                    "InChIKey": "PTFCDOFLOPIGGS-UHFFFAOYSA-N",
                    "adsorption": 0.2246,
                    "composition": 39.9091
                }
            ],
            "total_adsorption": null
        }
    ],
    "isotherm_type": "",
    "pressureUnits": "bar",
    "tabular_data": 0,
    "temperature": 293
}

File: Library/10.1007s0028901719871/10.1007s0028901719871.Isotherm3.json
{
    "DOI": "10.1007/s00289-017-1987-1",
    "adsorbates": [
        {
            "InChIKey": "PTFCDOFLOPIGGS-UHFFFAOYSA-N",
            "name": "Zn(II)"
        },
        {
            "InChIKey": "XLYOFNOQVPJJNP-UHFFFAOYSA-N",
            "name": "Water"
        }
    ],
    "adsorbent": {
        "hashkey": "NIST-MATDB-f2b758acf7d507fa3e73d999c5a1fd1d",
        "name": "Zinc-imprinted polymer"
    },
    "adsorptionUnits": "mg/g",
    "articleSource": "Figure 7",
    "category": "exp",
    "compositionType": "concentration",
    "concentrationUnits": "",
    "date": "2019-07-16",
    "digitizer": "Daniel Coile",
    "filename": "10.1007s0028901719871.Isotherm3",
    "isotherm_data": [
        {
            "pressure": 1.01325,
            "species_data": [
                {
                    "InChIKey": "PTFCDOFLOPIGGS-UHFFFAOYSA-N",
                    "adsorption": 3.6314,
                    "composition": 9.9938
                }
            ],
            "total_adsorption": null
        },
        {
            "pressure": 1.01325,
            "species_data": [
                {
                    "InChIKey": "PTFCDOFLOPIGGS-UHFFFAOYSA-N",
                    "adsorption": 3.6126,
                    "composition": 15.0128
                }
            ],
            "total_adsorption": null
        },
        {
            "pressure": 1.01325,
            "species_data": [
                {
                    "InChIKey": "PTFCDOFLOPIGGS-UHFFFAOYSA-N",
                    "adsorption": 4.9096,
                    "composition": 19.9695
                }
            ],
            "total_adsorption": null
        },
        {
            "pressure": 1.01325,
            "species_data": [
                {
                    "InChIKey": "PTFCDOFLOPIGGS-UHFFFAOYSA-N",
                    "adsorption": 4.6783,
                    "composition": 25.038
                }
            ],
            "total_adsorption": null
        },
        {
            "pressure": 1.01325,
            "species_data": [
                {
                    "InChIKey": "PTFCDOFLOPIGGS-UHFFFAOYSA-N",
                    "adsorption": 4.8533,
                    "composition": 29.9454
                }
            ],
            "total_adsorption": null
        },
        {
            "pressure": 1.01325,
            "species_data": [
                {
                    "InChIKey": "PTFCDOFLOPIGGS-UHFFFAOYSA-N",
                    "adsorption": 5.1359,
                    "composition": 35.0139
                }
            ],
            "total_adsorption": null
        },
        {
            "pressure": 1.01325,
            "species_data": [
                {
                    "InChIKey": "PTFCDOFLOPIGGS-UHFFFAOYSA-N",
                    "adsorption": 5.1817,
                    "composition": 39.9956
                }
            ],
            "total_adsorption": null
        }
    ],
    "isotherm_type": "",
    "pressureUnits": "bar",
    "tabular_data": 0,
    "temperature": 293
}

File: Library/10.1007s0028901719871/10.1007s0028901719871.Isotherm4.json
{
    "DOI": "10.1007/s00289-017-1987-1",
    "adsorbates": [
        {
            "InChIKey": "PTFCDOFLOPIGGS-UHFFFAOYSA-N",
            "name": "Zn(II)"
        },
        {
            "InChIKey": "XLYOFNOQVPJJNP-UHFFFAOYSA-N",
            "name": "Water"
        }
    ],
    "adsorbent": {
        "hashkey": "NIST-MATDB-541926dc30279e9c0c6e58541bc408b7",
        "name": "Zinc(II)-imprinted polymer"
    },
    "adsorptionUnits": "mg/g",
    "articleSource": "Figure 8",
    "category": "exp",
    "compositionType": "concentration",
    "concentrationUnits": "",
    "date": "2019-07-16",
    "digitizer": "Daniel Coile",
    "filename": "10.1007s0028901719871.Isotherm4",
    "isotherm_data": [
        {
            "pressure": 1.01325,
            "species_data": [
                {
                    "InChIKey": "PTFCDOFLOPIGGS-UHFFFAOYSA-N",
                    "adsorption": 3.01852,
                    "composition": 0.0163
                }
            ],
            "total_adsorption": null
        },
        {
            "pressure": 1.01325,
            "species_data": [
                {
                    "InChIKey": "PTFCDOFLOPIGGS-UHFFFAOYSA-N",
                    "adsorption": 3.72771,
                    "composition": 1.2335
                }
            ],
            "total_adsorption": null
        },
        {
            "pressure": 1.01325,
            "species_data": [
                {
                    "InChIKey": "PTFCDOFLOPIGGS-UHFFFAOYSA-N",
                    "adsorption": 3.59588,
                    "composition": 5.5729
                }
            ],
            "total_adsorption": null
        },
        {
            "pressure": 1.01325,
            "species_data": [
                {
                    "InChIKey": "PTFCDOFLOPIGGS-UHFFFAOYSA-N",
                    "adsorption": 4.92961,
                    "composition": 8.2497
                }
            ],
            "total_adsorption": null
        },
        {
            "pressure": 1.01325,
            "species_data": [
                {
                    "InChIKey": "PTFCDOFLOPIGGS-UHFFFAOYSA-N",
                    "adsorption": 4.67271,
                    "composition": 13.2761
                }
            ],
            "total_adsorption": null
        },
        {
            "pressure": 1.01325,
            "species_data": [
                {
                    "InChIKey": "PTFCDOFLOPIGGS-UHFFFAOYSA-N",
                    "adsorption": 4.84896,
                    "composition": 18.5909
                }
            ],
            "total_adsorption": null
        },
        {
            "pressure": 1.01325,
            "species_data": [
                {
                    "InChIKey": "PTFCDOFLOPIGGS-UHFFFAOYSA-N",
                    "adsorption": 5.12772,
                    "composition": 22.1543
                }
            ],
            "total_adsorption": null
        },
        {
            "pressure": 1.01325,
            "species_data": [
                {
                    "InChIKey": "PTFCDOFLOPIGGS-UHFFFAOYSA-N",
                    "adsorption": 5.18491,
                    "composition": 26.148
                }
            ],
            "total_adsorption": null
        }
    ],
    "isotherm_type": "",
    "pressureUnits": "bar",
    "tabular_data": 0,
    "temperature": 293
}

File: Library/10.1007s0028901720124/10.1007s0028901720124.Isotherm1.json
{
    "DOI": "10.1007/s00289-017-2012-4",
    "adsorbates": [
        {
            "InChIKey": "RVPVRDXYQKGNMQ-UHFFFAOYSA-N",
            "name": "Lead(II) Ion"
        },
        {
            "InChIKey": "XLYOFNOQVPJJNP-UHFFFAOYSA-N",
            "name": "Water"
        }
    ],
    "adsorbent": {
        "hashkey": "NIST-MATDB-11a23b0568abc852aac1193e9c3e3ff5",
        "name": "AO BAS-g-PAN"
    },
    "adsorptionUnits": "mmol/g",
    "articleSource": "Figure 10",
    "category": "exp",
    "compositionType": "concentration",
    "concentrationUnits": "",
    "date": "2019-07-10",
    "digitizer": "Gabrielle Magid",
    "filename": "10.1007s0028901720124.Isotherm1",
    "isotherm_data": [
        {
            "pressure": 1.01325,
            "species_data": [
                {
                    "InChIKey": "RVPVRDXYQKGNMQ-UHFFFAOYSA-N",
                    "adsorption": 0.28635,
                    "composition": 8.7e-05
                }
            ],
            "total_adsorption": null
        },
        {
            "pressure": 1.01325,
            "species_data": [
                {
                    "InChIKey": "RVPVRDXYQKGNMQ-UHFFFAOYSA-N",
                    "adsorption": 0.39876,
                    "composition": 0.000203
                }
            ],
            "total_adsorption": null
        },
        {
            "pressure": 1.01325,
            "species_data": [
                {
                    "InChIKey": "RVPVRDXYQKGNMQ-UHFFFAOYSA-N",
                    "adsorption": 0.62574,
                    "composition": 0.000371
                }
            ],
            "total_adsorption": null
        },
        {
            "pressure": 1.01325,
            "species_data": [
                {
                    "InChIKey": "RVPVRDXYQKGNMQ-UHFFFAOYSA-N",
                    "adsorption": 1.12365,
                    "composition": 0.000836
                }
            ],
            "total_adsorption": null
        },
        {
            "pressure": 1.01325,
            "species_data": [
                {
                    "InChIKey": "RVPVRDXYQKGNMQ-UHFFFAOYSA-N",
                    "adsorption": 1.5375,
                    "composition": 0.003093
                }
            ],
            "total_adsorption": null
        }
    ],
    "isotherm_type": "",
    "pressureUnits": "bar",
    "tabular_data": 0,
    "temperature": 298
}

File: Library/10.1007s0028901720124/10.1007s0028901720124.Isotherm2.json
{
    "DOI": "10.1007/s00289-017-2012-4",
    "adsorbates": [
        {
            "InChIKey": "RVPVRDXYQKGNMQ-UHFFFAOYSA-N",
            "name": "Lead(II) Ion"
        },
        {
            "InChIKey": "XLYOFNOQVPJJNP-UHFFFAOYSA-N",
            "name": "Water"
        }
    ],
    "adsorbent": {
        "hashkey": "NIST-MATDB-11a23b0568abc852aac1193e9c3e3ff5",
        "name": "AO BAS-g-PAN"
    },
    "adsorptionUnits": "mmol/g",
    "articleSource": "Figure 10",
    "category": "exp",
    "compositionType": "concentration",
    "concentrationUnits": "",
    "date": "2019-07-10",
    "digitizer": "Gabrielle Magid",
    "filename": "10.1007s0028901720124.Isotherm2",
    "isotherm_data": [
        {
            "pressure": 1.01325,
            "species_data": [
                {
                    "InChIKey": "RVPVRDXYQKGNMQ-UHFFFAOYSA-N",
                    "adsorption": 0.24776,
                    "composition": 5.8e-05
                }
            ],
            "total_adsorption": null
        },
        {
            "pressure": 1.01325,
            "species_data": [
                {
                    "InChIKey": "RVPVRDXYQKGNMQ-UHFFFAOYSA-N",
                    "adsorption": 0.45593,
                    "composition": 0.000141
                }
            ],
            "total_adsorption": null
        },
        {
            "pressure": 1.01325,
            "species_data": [
                {
                    "InChIKey": "RVPVRDXYQKGNMQ-UHFFFAOYSA-N",
                    "adsorption": 0.70986,
                    "composition": 0.000365
                }
            ],
            "total_adsorption": null
        },
        {
            "pressure": 1.01325,
            "species_data": [
                {
                    "InChIKey": "RVPVRDXYQKGNMQ-UHFFFAOYSA-N",
                    "adsorption": 1.20857,
                    "composition": 0.000832
                }
            ],
            "total_adsorption": null
        },
        {
            "pressure": 1.01325,
            "species_data": [
                {
                    "InChIKey": "RVPVRDXYQKGNMQ-UHFFFAOYSA-N",
                    "adsorption": 1.55036,
                    "composition": 0.002993
                }
            ],
            "total_adsorption": null
        }
    ],
    "isotherm_type": "",
    "pressureUnits": "bar",
    "tabular_data": 0,
    "temperature": 308
}

File: Library/10.1007s0028901720124/10.1007s0028901720124.Isotherm3.json
{
    "DOI": "10.1007/s00289-017-2012-4",
    "adsorbates": [
        {
            "InChIKey": "RVPVRDXYQKGNMQ-UHFFFAOYSA-N",
            "name": "Lead(II) Ion"
        },
        {
            "InChIKey": "XLYOFNOQVPJJNP-UHFFFAOYSA-N",
            "name": "Water"
        }
    ],
    "adsorbent": {
        "hashkey": "NIST-MATDB-11a23b0568abc852aac1193e9c3e3ff5",
        "name": "AO BAS-g-PAN"
    },
    "adsorptionUnits": "mmol/g",
    "articleSource": "Figure 10",
    "category": "exp",
    "compositionType": "concentration",
    "concentrationUnits": "",
    "date": "2019-07-10",
    "digitizer": "Gabrielle Magid",
    "filename": "10.1007s0028901720124.Isotherm3",
    "isotherm_data": [
        {
            "pressure": 1.01325,
            "species_data": [
                {
                    "InChIKey": "RVPVRDXYQKGNMQ-UHFFFAOYSA-N",
                    "adsorption": 0.30209,
                    "composition": 4.6e-05
                }
            ],
            "total_adsorption": null
        },
        {
            "pressure": 1.01325,
            "species_data": [
                {
                    "InChIKey": "RVPVRDXYQKGNMQ-UHFFFAOYSA-N",
                    "adsorption": 0.48109,
                    "composition": 0.000105
                }
            ],
            "total_adsorption": null
        },
        {
            "pressure": 1.01325,
            "species_data": [
                {
                    "InChIKey": "RVPVRDXYQKGNMQ-UHFFFAOYSA-N",
                    "adsorption": 0.81852,
                    "composition": 0.000347
                }
            ],
            "total_adsorption": null
        },
        {
            "pressure": 1.01325,
            "species_data": [
                {
                    "InChIKey": "RVPVRDXYQKGNMQ-UHFFFAOYSA-N",
                    "adsorption": 1.27777,
                    "composition": 0.00083
                }
            ],
            "total_adsorption": null
        },
        {
            "pressure": 1.01325,
            "species_data": [
                {
                    "InChIKey": "RVPVRDXYQKGNMQ-UHFFFAOYSA-N",
                    "adsorption": 1.55786,
                    "composition": 0.002897
                }
            ],
            "total_adsorption": null
        }
    ],
    "isotherm_type": "",
    "pressureUnits": "bar",
    "tabular_data": 0,
    "temperature": 318
}

File: Library/10.1007s003390159537x/10.1007s003390159537x.Isotherm18.json
{
    "DOI": "10.1007/s00339-015-9537-x",
    "adsorbates": [
        {
            "InChIKey": "UFHFLCQGNIYNRP-UHFFFAOYSA-N",
            "name": "Hydrogen"
        }
    ],
    "adsorbent": {
        "hashkey": "NIST-MATDB-53a6b0f2969684a6bf96938e14aa6a6e",
        "name": "MSC-30"
    },
    "adsorptionUnits": "wt%",
    "articleSource": "Figure 2(b)- 1_2",
    "category": "exp",
    "compositionType": "moleratio",
    "concentrationUnits": "",
    "date": "2018-06-12",
    "digitizer": "Julie Yagodich",
    "filename": "10.1007s003390159537x.Isotherm18",
    "isotherm_data": [
        {
            "pressure": 1.194,
            "species_data": [
                {
                    "InChIKey": "UFHFLCQGNIYNRP-UHFFFAOYSA-N",
                    "adsorption": 3.12826,
                    "composition": 1
                }
            ],
            "total_adsorption": null
        },
        {
            "pressure": 1.869,
            "species_data": [
                {
                    "InChIKey": "UFHFLCQGNIYNRP-UHFFFAOYSA-N",
                    "adsorption": 3.32787,
                    "composition": 1
                }
            ],
            "total_adsorption": null
        },
        {
            "pressure": 8.044,
            "species_data": [
                {
                    "InChIKey": "UFHFLCQGNIYNRP-UHFFFAOYSA-N",
                    "adsorption": 4.57363,
                    "composition": 1
                }
            ],
            "total_adsorption": null
        },
        {
            "pressure": 16.924,
            "species_data": [
                {
                    "InChIKey": "UFHFLCQGNIYNRP-UHFFFAOYSA-N",
                    "adsorption": 5.1043,
                    "composition": 1
                }
            ],
            "total_adsorption": null
        }
    ],
    "isotherm_type": "excess",
    "pressureUnits": "bar",
    "tabular_data": 0,
    "temperature": 76
}

File: Library/10.1007s003390159537x/10.1007s003390159537x.Isotherm25.json
{
    "DOI": "10.1007/s00339-015-9537-x",
    "adsorbates": [
        {
            "InChIKey": "UFHFLCQGNIYNRP-UHFFFAOYSA-N",
            "name": "Hydrogen"
        }
    ],
    "adsorbent": {
        "hashkey": "NIST-MATDB-c568a3a58788af4c6f9bc2e41314b936",
        "name": "CMS 4A"
    },
    "adsorptionUnits": "wt%",
    "articleSource": "Figure 3(a)- 4_1 SP",
    "category": "exp",
    "compositionType": "moleratio",
    "concentrationUnits": "",
    "date": "2018-06-12",
    "digitizer": "Julie Yagodich",
    "filename": "10.1007s003390159537x.Isotherm25",
    "isotherm_data": [
        {
            "pressure": 35.733,
            "species_data": [
                {
                    "InChIKey": "UFHFLCQGNIYNRP-UHFFFAOYSA-N",
                    "adsorption": 0.160141,
                    "composition": 1
                }
            ],
            "total_adsorption": null
        },
        {
            "pressure": 41.444,
            "species_data": [
                {
                    "InChIKey": "UFHFLCQGNIYNRP-UHFFFAOYSA-N",
                    "adsorption": 0.171821,
                    "composition": 1
                }
            ],
            "total_adsorption": null
        },
        {
            "pressure": 54.086,
            "species_data": [
                {
                    "InChIKey": "UFHFLCQGNIYNRP-UHFFFAOYSA-N",
                    "adsorption": 0.216542,
                    "composition": 1
                }
            ],
            "total_adsorption": null
        },
        {
            "pressure": 71.874,
            "species_data": [
                {
                    "InChIKey": "UFHFLCQGNIYNRP-UHFFFAOYSA-N",
                    "adsorption": 0.249769,
                    "composition": 1
                }
            ],
            "total_adsorption": null
        }
    ],
    "isotherm_type": "excess",
    "pressureUnits": "bar",
    "tabular_data": 0,
    "temperature": 303
}

File: Library/10.1007s104500056043z/10.1007s104500056043z.Isotherm1.json
{
    "DOI": "10.1007/s10450-005-6043-z",
    "adsorbates": [
        {
            "InChIKey": "CURLTUGMZLYLDI-UHFFFAOYSA-N",
            "name": "Carbon Dioxide"
        },
        {
            "InChIKey": "VNWKTOKETHGBQD-UHFFFAOYSA-N",
            "name": "Methane"
        }
    ],
    "adsorbent": {
        "hashkey": "NIST-MATDB-cf106e9c7c0728ef15136e5292af0300",
        "name": "Norit R0.8 Extra activated carbon"
    },
    "adsorptionUnits": "mmol/g",
    "articleSource": "Figure 2",
    "category": "exp",
    "compositionType": "molefraction",
    "concentrationUnits": "",
    "date": "2020-12-31",
    "digitizer": "BISON-20 Team",
    "filename": "10.1007s104500056043z.Isotherm1",
    "isotherm_data": [
        {
            "pressure": 2.5,
            "species_data": [
                {
                    "InChIKey": "CURLTUGMZLYLDI-UHFFFAOYSA-N",
                    "adsorption": 3.66,
                    "composition": 1
                },
                {
                    "InChIKey": "VNWKTOKETHGBQD-UHFFFAOYSA-N",
                    "adsorption": 0,
                    "composition": 0
                }
            ],
            "total_adsorption": null
        },
        {
            "pressure": 2.5,
            "species_data": [
                {
                    "InChIKey": "CURLTUGMZLYLDI-UHFFFAOYSA-N",
                    "adsorption": 3.01,
                    "composition": 0.747
                },
                {
                    "InChIKey": "VNWKTOKETHGBQD-UHFFFAOYSA-N",
                    "adsorption": 0.283,
                    "composition": 0.253
                }
            ],
            "total_adsorption": null
        },
        {
            "pressure": 2.5,
            "species_data": [
                {
                    "InChIKey": "CURLTUGMZLYLDI-UHFFFAOYSA-N",
                    "adsorption": 2.14,
                    "composition": 0.491
                },
                {
                    "InChIKey": "VNWKTOKETHGBQD-UHFFFAOYSA-N",
                    "adsorption": 0.741,
                    "composition": 0.509
                }
            ],
            "total_adsorption": null
        },
        {
            "pressure": 2.5,
            "species_data": [
                {
                    "InChIKey": "CURLTUGMZLYLDI-UHFFFAOYSA-N",
                    "adsorption": 1.33,
                    "composition": 0.284
                },
                {
                    "InChIKey": "VNWKTOKETHGBQD-UHFFFAOYSA-N",
                    "adsorption": 1.2,
                    "composition": 0.716
                }
            ],
            "total_adsorption": null
        },
        {
            "pressure": 2.5,
            "species_data": [
                {
                    "InChIKey": "CURLTUGMZLYLDI-UHFFFAOYSA-N",
                    "adsorption": 0,
                    "composition": 0
                },
                {
                    "InChIKey": "VNWKTOKETHGBQD-UHFFFAOYSA-N",
                    "adsorption": 1.85,
                    "composition": 1
                }
            ],
            "total_adsorption": null
        }
    ],
    "isotherm_type": "",
    "pressureUnits": "bar",
    "tabular_data": 0,
    "temperature": 298
}

File: Library/10.1007s104500060146z/10.1007s104500060146z.Isotherm1.json
{
    "DOI": "10.1007/s10450-006-0146-z",
    "adsorbates": [
        {
            "InChIKey": "BAPJBEWLBFYGME-UHFFFAOYSA-N",
            "name": "2-Propenoic acid, methyl ester"
        },
        {
            "InChIKey": "NLHHRLWOUZZQLW-UHFFFAOYSA-N",
            "name": "2-Propenenitrile"
        }
    ],
    "adsorbent": {
        "hashkey": "NIST-MATDB-1cca05d5c1ad74386e23d676c582a4f5",
        "name": "Activated carbon: Granular (Shanghai Active Carbon Factory)"
    },
    "adsorptionUnits": "g/g",
    "articleSource": "Figure 3",
    "category": "exp",
    "compositionType": "molefraction",
    "concentrationUnits": "",
    "date": "2020-12-31",
    "digitizer": "BISON-20 Team",
    "filename": "10.1007s104500060146z.Isotherm1",
    "isotherm_data": [
        {
            "pressure": 1.01325,
            "species_data": [
                {
                    "InChIKey": "BAPJBEWLBFYGME-UHFFFAOYSA-N",
                    "adsorption": 0.293,
                    "composition": 1
                },
                {
                    "InChIKey": "NLHHRLWOUZZQLW-UHFFFAOYSA-N",
                    "adsorption": 0,
                    "composition": 0
                }
            ],
            "total_adsorption": null
        },
        {
            "pressure": 1.01325,
            "species_data": [
                {
                    "InChIKey": "BAPJBEWLBFYGME-UHFFFAOYSA-N",
                    "adsorption": 0.29,
                    "composition": 0.88
                },
                {
                    "InChIKey": "NLHHRLWOUZZQLW-UHFFFAOYSA-N",
                    "adsorption": 0.00866,
                    "composition": 0.12
                }
            ],
            "total_adsorption": null
        },
        {
            "pressure": 1.01325,
            "species_data": [
                {
                    "InChIKey": "BAPJBEWLBFYGME-UHFFFAOYSA-N",
                    "adsorption": 0.268,
                    "composition": 0.72
                },
                {
                    "InChIKey": "NLHHRLWOUZZQLW-UHFFFAOYSA-N",
                    "adsorption": 0.0241,
                    "composition": 0.28
                }
            ],
            "total_adsorption": null
        },
        {
            "pressure": 1.01325,
            "species_data": [
                {
                    "InChIKey": "BAPJBEWLBFYGME-UHFFFAOYSA-N",
                    "adsorption": 0.242,
                    "composition": 0.591
                },
                {
                    "InChIKey": "NLHHRLWOUZZQLW-UHFFFAOYSA-N",
                    "adsorption": 0.0322,
                    "composition": 0.409
                }
            ],
            "total_adsorption": null
        },
        {
            "pressure": 1.01325,
            "species_data": [
                {
                    "InChIKey": "BAPJBEWLBFYGME-UHFFFAOYSA-N",
                    "adsorption": 0.219,
                    "composition": 0.441
                },
                {
                    "InChIKey": "NLHHRLWOUZZQLW-UHFFFAOYSA-N",
                    "adsorption": 0.0526,
                    "composition": 0.559
                }
            ],
            "total_adsorption": null
        },
        {
            "pressure": 1.01325,
            "species_data": [
                {
                    "InChIKey": "BAPJBEWLBFYGME-UHFFFAOYSA-N",
                    "adsorption": 0.161,
                    "composition": 0.279
                },
                {
                    "InChIKey": "NLHHRLWOUZZQLW-UHFFFAOYSA-N",
                    "adsorption": 0.0965,
                    "composition": 0.721
                }
            ],
            "total_adsorption": null
        },
        {
            "pressure": 1.01325,
            "species_data": [
                {
                    "InChIKey": "BAPJBEWLBFYGME-UHFFFAOYSA-N",
                    "adsorption": 0,
                    "composition": 0
                },
                {
                    "InChIKey": "NLHHRLWOUZZQLW-UHFFFAOYSA-N",
                    "adsorption": 0.17,
                    "composition": 1
                }
            ],
            "total_adsorption": null
        }
    ],
    "isotherm_type": "",
    "pressureUnits": "bar",
    "tabular_data": 0,
    "temperature": 313
}

File: Library/10.1007s104500079010z/10.1007s104500079010z.Isotherm1.json
{
    "DOI": "10.1007/s10450-007-9010-z",
    "adsorbates": [
        {
            "InChIKey": "VLKZOEOYAKHREP-UHFFFAOYSA-N",
            "name": "N-Hexane"
        },
        {
            "InChIKey": "ZFFMLCVRJBZUDZ-UHFFFAOYSA-N",
            "name": "2,3-dimethyl-butane"
        }
    ],
    "adsorbent": {
        "hashkey": "NIST-MATDB-aab7f4d547e6752b772d6f12520fde3b",
        "name": "Zeolite MFI"
    },
    "adsorptionUnits": "mmol/g",
    "articleSource": "Figure 7",
    "category": "exp",
    "compositionType": "molefraction",
    "concentrationUnits": "",
    "date": "2020-12-31",
    "digitizer": "BISON-20 Team",
    "filename": "10.1007s104500079010z.Isotherm1",
    "isotherm_data": [
        {
            "pressure": 0.018787,
            "species_data": [
                {
                    "InChIKey": "VLKZOEOYAKHREP-UHFFFAOYSA-N",
                    "adsorption": 0.2197,
                    "composition": 0.256
                },
                {
                    "InChIKey": "ZFFMLCVRJBZUDZ-UHFFFAOYSA-N",
                    "adsorption": 0.2766,
                    "composition": 0.744
                }
            ],
            "total_adsorption": null
        },
        {
            "pressure": 0.182699,
            "species_data": [
                {
                    "InChIKey": "VLKZOEOYAKHREP-UHFFFAOYSA-N",
                    "adsorption": 0.3186,
                    "composition": 0.4
                },
                {
                    "InChIKey": "ZFFMLCVRJBZUDZ-UHFFFAOYSA-N",
                    "adsorption": 0.362,
                    "composition": 0.6
                }
            ],
            "total_adsorption": null
        },
        {
            "pressure": 0.35022,
            "species_data": [
                {
                    "InChIKey": "VLKZOEOYAKHREP-UHFFFAOYSA-N",
                    "adsorption": 0.3675,
                    "composition": 0.414
                },
                {
                    "InChIKey": "ZFFMLCVRJBZUDZ-UHFFFAOYSA-N",
                    "adsorption": 0.3553,
                    "composition": 0.586
                }
            ],
            "total_adsorption": null
        },
        {
            "pressure": 0.53434,
            "species_data": [
                {
                    "InChIKey": "VLKZOEOYAKHREP-UHFFFAOYSA-N",
                    "adsorption": 0.4244,
                    "composition": 0.431
                },
                {
                    "InChIKey": "ZFFMLCVRJBZUDZ-UHFFFAOYSA-N",
                    "adsorption": 0.3403,
                    "composition": 0.569
                }
            ],
            "total_adsorption": null
        },
        {
            "pressure": 0.77476,
            "species_data": [
                {
                    "InChIKey": "VLKZOEOYAKHREP-UHFFFAOYSA-N",
                    "adsorption": 0.5153,
                    "composition": 0.44
                },
                {
                    "InChIKey": "ZFFMLCVRJBZUDZ-UHFFFAOYSA-N",
                    "adsorption": 0.3336,
                    "composition": 0.56
                }
            ],
            "total_adsorption": null
        },
        {
            "pressure": 1.07123,
            "species_data": [
                {
                    "InChIKey": "VLKZOEOYAKHREP-UHFFFAOYSA-N",
                    "adsorption": 0.6061,
                    "composition": 0.472
                },
                {
                    "InChIKey": "ZFFMLCVRJBZUDZ-UHFFFAOYSA-N",
                    "adsorption": 0.3268,
                    "composition": 0.528
                }
            ],
            "total_adsorption": null
        },
        {
            "pressure": 1.61397,
            "species_data": [
                {
                    "InChIKey": "VLKZOEOYAKHREP-UHFFFAOYSA-N",
                    "adsorption": 0.7471,
                    "composition": 0.464
                },
                {
                    "InChIKey": "ZFFMLCVRJBZUDZ-UHFFFAOYSA-N",
                    "adsorption": 0.3403,
                    "composition": 0.536
                }
            ],
            "total_adsorption": null
        }
    ],
    "isotherm_type": "",
    "pressureUnits": "bar",
    "tabular_data": 0,
    "temperature": 423
}
