Repository: NIST-ISODB/isodb-library

# NIST/ARPA-E Database of Novel and Emerging Adsorbent Materials

The [NIST/ARPA-E Database of Novel and Emerging Adsorbent Materials](https://adsorption.nist.gov/isodb) is a free, web-based catalog of adsorbent materials and measured adsorption properties of numerous materials obtained from article entries from the scientific literature.
The database also contains adsorption isotherms digitized from the cataloged articles, which can be compared visually online in the web application, analyzed online with available tools, or exported for offline analysis.

This is the official Github mirror of the database, providing a new way of submitting new isotherms, corrections, and updates.

File: Library/10.1007s104500079010z/10.1007s104500079010z.Isotherm2.json
{
    "DOI": "10.1007/s10450-007-9010-z",
    "adsorbates": [
        {
            "InChIKey": "HNRMPXKDFBEGFZ-UHFFFAOYSA-N",
            "name": "2,2-Dimethyl-Butane"
        },
        {
            "InChIKey": "VLKZOEOYAKHREP-UHFFFAOYSA-N",
            "name": "N-Hexane"
        }
    ],
    "adsorbent": {
        "hashkey": "NIST-MATDB-aab7f4d547e6752b772d6f12520fde3b",
        "name": "Zeolite MFI"
    },
    "adsorptionUnits": "mmol/g",
    "articleSource": "Figure 7",
    "category": "exp",
    "compositionType": "molefraction",
    "concentrationUnits": "",
    "date": "2020-12-31",
    "digitizer": "BISON-20 Team",
    "filename": "10.1007s104500079010z.Isotherm2",
    "isotherm_data": [
        {
            "pressure": 0.013802,
            "species_data": [
                {
                    "InChIKey": "HNRMPXKDFBEGFZ-UHFFFAOYSA-N",
                    "adsorption": 0.1669,
                    "composition": 0.589
                },
                {
                    "InChIKey": "VLKZOEOYAKHREP-UHFFFAOYSA-N",
                    "adsorption": 0.1364,
                    "composition": 0.411
                }
            ],
            "total_adsorption": null
        },
        {
            "pressure": 0.062184,
            "species_data": [
                {
                    "InChIKey": "HNRMPXKDFBEGFZ-UHFFFAOYSA-N",
                    "adsorption": 0.257,
                    "composition": 0.651
                },
                {
                    "InChIKey": "VLKZOEOYAKHREP-UHFFFAOYSA-N",
                    "adsorption": 0.2344,
                    "composition": 0.349
                }
            ],
            "total_adsorption": null
        },
        {
            "pressure": 0.21427,
            "species_data": [
                {
                    "InChIKey": "HNRMPXKDFBEGFZ-UHFFFAOYSA-N",
                    "adsorption": 0.2848,
                    "composition": 0.635
                },
                {
                    "InChIKey": "VLKZOEOYAKHREP-UHFFFAOYSA-N",
                    "adsorption": 0.298,
                    "composition": 0.365
                }
            ],
            "total_adsorption": null
        },
        {
            "pressure": 0.43479,
            "species_data": [
                {
                    "InChIKey": "HNRMPXKDFBEGFZ-UHFFFAOYSA-N",
                    "adsorption": 0.2848,
                    "composition": 0.565
                },
                {
                    "InChIKey": "VLKZOEOYAKHREP-UHFFFAOYSA-N",
                    "adsorption": 0.3669,
                    "composition": 0.435
                }
            ],
            "total_adsorption": null
        },
        {
            "pressure": 0.64325,
            "species_data": [
                {
                    "InChIKey": "HNRMPXKDFBEGFZ-UHFFFAOYSA-N",
                    "adsorption": 0.2914,
                    "composition": 0.551
                },
                {
                    "InChIKey": "VLKZOEOYAKHREP-UHFFFAOYSA-N",
                    "adsorption": 0.4424,
                    "composition": 0.449
                }
            ],
            "total_adsorption": null
        },
        {
            "pressure": 0.99519,
            "species_data": [
                {
                    "InChIKey": "HNRMPXKDFBEGFZ-UHFFFAOYSA-N",
                    "adsorption": 0.3205,
                    "composition": 0.508
                },
                {
                    "InChIKey": "VLKZOEOYAKHREP-UHFFFAOYSA-N",
                    "adsorption": 0.5285,
                    "composition": 0.492
                }
            ],
            "total_adsorption": null
        },
        {
            "pressure": 1.47877,
            "species_data": [
                {
                    "InChIKey": "HNRMPXKDFBEGFZ-UHFFFAOYSA-N",
                    "adsorption": 0.3285,
                    "composition": 0.525
                },
                {
                    "InChIKey": "VLKZOEOYAKHREP-UHFFFAOYSA-N",
                    "adsorption": 0.6967,
                    "composition": 0.475
                }
            ],
            "total_adsorption": null
        }
    ],
    "isotherm_type": "",
    "pressureUnits": "bar",
    "tabular_data": 0,
    "temperature": 423
}

File: Library/10.1007s104500079010z/10.1007s104500079010z.Isotherm3.json
{
    "DOI": "10.1007/s10450-007-9010-z",
    "adsorbates": [
        {
            "InChIKey": "AFABGHUZZDYHJO-UHFFFAOYSA-N",
            "name": "2-Methyl Pentane"
        },
        {
            "InChIKey": "VLKZOEOYAKHREP-UHFFFAOYSA-N",
            "name": "N-Hexane"
        }
    ],
    "adsorbent": {
        "hashkey": "NIST-MATDB-aab7f4d547e6752b772d6f12520fde3b",
        "name": "Zeolite MFI"
    },
    "adsorptionUnits": "mmol/g",
    "articleSource": "Figure 7",
    "category": "exp",
    "compositionType": "molefraction",
    "concentrationUnits": "",
    "date": "2020-12-31",
    "digitizer": "BISON-20 Team",
    "filename": "10.1007s104500079010z.Isotherm3",
    "isotherm_data": [
        {
            "pressure": 0.012093,
            "species_data": [
                {
                    "InChIKey": "AFABGHUZZDYHJO-UHFFFAOYSA-N",
                    "adsorption": 0.2407,
                    "composition": 0.86
                },
                {
                    "InChIKey": "VLKZOEOYAKHREP-UHFFFAOYSA-N",
                    "adsorption": 0.2361,
                    "composition": 0.14
                }
            ],
            "total_adsorption": null
        },
        {
            "pressure": 0.137661,
            "species_data": [
                {
                    "InChIKey": "AFABGHUZZDYHJO-UHFFFAOYSA-N",
                    "adsorption": 0.3392,
                    "composition": 0.617
                },
                {
                    "InChIKey": "VLKZOEOYAKHREP-UHFFFAOYSA-N",
                    "adsorption": 0.3539,
                    "composition": 0.383
                }
            ],
            "total_adsorption": null
        },
        {
            "pressure": 0.27769,
            "species_data": [
                {
                    "InChIKey": "AFABGHUZZDYHJO-UHFFFAOYSA-N",
                    "adsorption": 0.3472,
                    "composition": 0.57
                },
                {
                    "InChIKey": "VLKZOEOYAKHREP-UHFFFAOYSA-N",
                    "adsorption": 0.4056,
                    "composition": 0.43
                }
            ],
            "total_adsorption": null
        },
        {
            "pressure": 0.43745,
            "species_data": [
                {
                    "InChIKey": "AFABGHUZZDYHJO-UHFFFAOYSA-N",
                    "adsorption": 0.3472,
                    "composition": 0.553
                },
                {
                    "InChIKey": "VLKZOEOYAKHREP-UHFFFAOYSA-N",
                    "adsorption": 0.4606,
                    "composition": 0.447
                }
            ],
            "total_adsorption": null
        },
        {
            "pressure": 0.67885,
            "species_data": [
                {
                    "InChIKey": "AFABGHUZZDYHJO-UHFFFAOYSA-N",
                    "adsorption": 0.3617,
                    "composition": 0.528
                },
                {
                    "InChIKey": "VLKZOEOYAKHREP-UHFFFAOYSA-N",
                    "adsorption": 0.5237,
                    "composition": 0.472
                }
            ],
            "total_adsorption": null
        },
        {
            "pressure": 1.00686,
            "species_data": [
                {
                    "InChIKey": "AFABGHUZZDYHJO-UHFFFAOYSA-N",
                    "adsorption": 0.3552,
                    "composition": 0.528
                },
                {
                    "InChIKey": "VLKZOEOYAKHREP-UHFFFAOYSA-N",
                    "adsorption": 0.5998,
                    "composition": 0.472
                }
            ],
            "total_adsorption": null
        },
        {
            "pressure": 1.50907,
            "species_data": [
                {
                    "InChIKey": "AFABGHUZZDYHJO-UHFFFAOYSA-N",
                    "adsorption": 0.3891,
                    "composition": 0.519
                },
                {
                    "InChIKey": "VLKZOEOYAKHREP-UHFFFAOYSA-N",
                    "adsorption": 0.6904,
                    "composition": 0.481
                }
            ],
            "total_adsorption": null
        }
    ],
    "isotherm_type": "",
    "pressureUnits": "bar",
    "tabular_data": 0,
    "temperature": 423
}

File: Library/10.1007s104500079010z/10.1007s104500079010z.Isotherm4.json
{
    "DOI": "10.1007/s10450-007-9010-z",
    "adsorbates": [
        {
            "InChIKey": "AFABGHUZZDYHJO-UHFFFAOYSA-N",
            "name": "2-Methyl Pentane"
        },
        {
            "InChIKey": "ZFFMLCVRJBZUDZ-UHFFFAOYSA-N",
            "name": "2,3-dimethyl-butane"
        }
    ],
    "adsorbent": {
        "hashkey": "NIST-MATDB-aab7f4d547e6752b772d6f12520fde3b",
        "name": "Zeolite MFI"
    },
    "adsorptionUnits": "mmol/g",
    "articleSource": "Figure 7",
    "category": "exp",
    "compositionType": "molefraction",
    "concentrationUnits": "",
    "date": "2020-12-31",
    "digitizer": "BISON-20 Team",
    "filename": "10.1007s104500079010z.Isotherm4",
    "isotherm_data": [
        {
            "pressure": 0.009398,
            "species_data": [
                {
                    "InChIKey": "AFABGHUZZDYHJO-UHFFFAOYSA-N",
                    "adsorption": 0.206,
                    "composition": 0.228
                },
                {
                    "InChIKey": "ZFFMLCVRJBZUDZ-UHFFFAOYSA-N",
                    "adsorption": 0.2219,
                    "composition": 0.772
                }
            ],
            "total_adsorption": null
        },
        {
            "pressure": 0.151333,
            "species_data": [
                {
                    "InChIKey": "AFABGHUZZDYHJO-UHFFFAOYSA-N",
                    "adsorption": 0.3482,
                    "composition": 0.321
                },
                {
                    "InChIKey": "ZFFMLCVRJBZUDZ-UHFFFAOYSA-N",
                    "adsorption": 0.2977,
                    "composition": 0.679
                }
            ],
            "total_adsorption": null
        },
        {
            "pressure": 0.40064,
            "species_data": [
                {
                    "InChIKey": "AFABGHUZZDYHJO-UHFFFAOYSA-N",
                    "adsorption": 0.404,
                    "composition": 0.435
                },
                {
                    "InChIKey": "ZFFMLCVRJBZUDZ-UHFFFAOYSA-N",
                    "adsorption": 0.2924,
                    "composition": 0.565
                }
            ],
            "total_adsorption": null
        },
        {
            "pressure": 0.7541,
            "species_data": [
                {
                    "InChIKey": "AFABGHUZZDYHJO-UHFFFAOYSA-N",
                    "adsorption": 0.404,
                    "composition": 0.475
                },
                {
                    "InChIKey": "ZFFMLCVRJBZUDZ-UHFFFAOYSA-N",
                    "adsorption": 0.2924,
                    "composition": 0.525
                }
            ],
            "total_adsorption": null
        },
        {
            "pressure": 0.93512,
            "species_data": [
                {
                    "InChIKey": "AFABGHUZZDYHJO-UHFFFAOYSA-N",
                    "adsorption": 0.4811,
                    "composition": 0.467
                },
                {
                    "InChIKey": "ZFFMLCVRJBZUDZ-UHFFFAOYSA-N",
                    "adsorption": 0.2698,
                    "composition": 0.533
                }
            ],
            "total_adsorption": null
        }
    ],
    "isotherm_type": "",
    "pressureUnits": "bar",
    "tabular_data": 0,
    "temperature": 423
}

File: Library/10.1007s1045000790326/10.1007s1045000790326.Isotherm1.json
{
    "DOI": "10.1007/s10450-007-9032-6",
    "adsorbates": [
        {
            "InChIKey": "CURLTUGMZLYLDI-UHFFFAOYSA-N",
            "name": "Carbon Dioxide"
        },
        {
            "InChIKey": "UGFAIRIUMAVXCW-UHFFFAOYSA-N",
            "name": "Carbon monoxide"
        }
    ],
    "adsorbent": {
        "hashkey": "NIST-MATDB-6e957f954c53fdb58089b9c1c783bb4c",
        "name": "Na-X"
    },
    "adsorptionUnits": "mmol/g",
    "articleSource": "Table 6",
    "category": "exp",
    "compositionType": "molefraction",
    "concentrationUnits": "",
    "date": "2020-12-31",
    "digitizer": "BISON-20 Team",
    "filename": "10.1007s1045000790326.Isotherm1",
    "isotherm_data": [
        {
            "pressure": 1,
            "species_data": [
                {
                    "InChIKey": "CURLTUGMZLYLDI-UHFFFAOYSA-N",
                    "adsorption": 1.22,
                    "composition": 0.174
                },
                {
                    "InChIKey": "UGFAIRIUMAVXCW-UHFFFAOYSA-N",
                    "adsorption": 0.114,
                    "composition": 0.826
                }
            ],
            "total_adsorption": null
        },
        {
            "pressure": 1,
            "species_data": [
                {
                    "InChIKey": "CURLTUGMZLYLDI-UHFFFAOYSA-N",
                    "adsorption": 1.87,
                    "composition": 0.484
                },
                {
                    "InChIKey": "UGFAIRIUMAVXCW-UHFFFAOYSA-N",
                    "adsorption": 0.047,
                    "composition": 0.516
                }
            ],
            "total_adsorption": null
        },
        {
            "pressure": 1,
            "species_data": [
                {
                    "InChIKey": "CURLTUGMZLYLDI-UHFFFAOYSA-N",
                    "adsorption": 2.35,
                    "composition": 0.804
                },
                {
                    "InChIKey": "UGFAIRIUMAVXCW-UHFFFAOYSA-N",
                    "adsorption": 0.017,
                    "composition": 0.196
                }
            ],
            "total_adsorption": null
        }
    ],
    "isotherm_type": "",
    "pressureUnits": "bar",
    "tabular_data": 0,
    "temperature": 373
}

File: Library/10.1007s1045000790326/10.1007s1045000790326.Isotherm2.json
{
    "DOI": "10.1007/s10450-007-9032-6",
    "adsorbates": [
        {
            "InChIKey": "CURLTUGMZLYLDI-UHFFFAOYSA-N",
            "name": "Carbon Dioxide"
        },
        {
            "InChIKey": "UGFAIRIUMAVXCW-UHFFFAOYSA-N",
            "name": "Carbon monoxide"
        }
    ],
    "adsorbent": {
        "hashkey": "NIST-MATDB-6e957f954c53fdb58089b9c1c783bb4c",
        "name": "Na-X"
    },
    "adsorptionUnits": "mmol/g",
    "articleSource": "Table 6",
    "category": "exp",
    "compositionType": "molefraction",
    "concentrationUnits": "",
    "date": "2020-12-31",
    "digitizer": "BISON-20 Team",
    "filename": "10.1007s1045000790326.Isotherm2",
    "isotherm_data": [
        {
            "pressure": 1,
            "species_data": [
                {
                    "InChIKey": "CURLTUGMZLYLDI-UHFFFAOYSA-N",
                    "adsorption": 2.51,
                    "composition": 0.174
                },
                {
                    "InChIKey": "UGFAIRIUMAVXCW-UHFFFAOYSA-N",
                    "adsorption": 0.183,
                    "composition": 0.826
                }
            ],
            "total_adsorption": null
        },
        {
            "pressure": 1,
            "species_data": [
                {
                    "InChIKey": "CURLTUGMZLYLDI-UHFFFAOYSA-N",
                    "adsorption": 3.39,
                    "composition": 0.484
                },
                {
                    "InChIKey": "UGFAIRIUMAVXCW-UHFFFAOYSA-N",
                    "adsorption": 0.056,
                    "composition": 0.516
                }
            ],
            "total_adsorption": null
        },
        {
            "pressure": 1,
            "species_data": [
                {
                    "InChIKey": "CURLTUGMZLYLDI-UHFFFAOYSA-N",
                    "adsorption": 3.85,
                    "composition": 0.804
                },
                {
                    "InChIKey": "UGFAIRIUMAVXCW-UHFFFAOYSA-N",
                    "adsorption": 0.014,
                    "composition": 0.196
                }
            ],
            "total_adsorption": null
        }
    ],
    "isotherm_type": "",
    "pressureUnits": "bar",
    "tabular_data": 0,
    "temperature": 323
}

File: Library/10.1007s104500079101x/10.1007s104500079101x.Isotherm81.json
{
    "DOI": "10.1007/s10450-007-9101-x",
    "adsorbates": [
        {
            "InChIKey": "ATUOYWHBWRKTHZ-UHFFFAOYSA-N",
            "name": "N-propane"
        },
        {
            "InChIKey": "QQONPFPTGQHPMA-UHFFFAOYSA-N",
            "name": "Propene"
        }
    ],
    "adsorbent": {
        "hashkey": "NIST-MATDB-ae9f527296e8bea6aec6d98ed90cdf77",
        "name": "36 wt% CuCl/NaX"
    },
    "adsorptionUnits": "mmol/g",
    "articleSource": "Fig. 5",
    "category": "exp",
    "compositionType": "molefraction",
    "concentrationUnits": "",
    "date": "2017-07-06",
    "digitizer": "Julia Chotoo",
    "filename": "10.1007s104500079101x.Isotherm81",
    "isotherm_data": [
        {
            "pressure": 0.008504,
            "species_data": [
                {
                    "InChIKey": "ATUOYWHBWRKTHZ-UHFFFAOYSA-N",
                    "adsorption": 0.220141,
                    "composition": 0.5
                },
                {
                    "InChIKey": "QQONPFPTGQHPMA-UHFFFAOYSA-N",
                    "adsorption": 0.011439,
                    "composition": 0.5
                }
            ],
            "total_adsorption": null
        },
        {
            "pressure": 0.013696,
            "species_data": [
                {
                    "InChIKey": "ATUOYWHBWRKTHZ-UHFFFAOYSA-N",
                    "adsorption": 0.235993,
                    "composition": 0.5
                },
                {
                    "InChIKey": "QQONPFPTGQHPMA-UHFFFAOYSA-N",
                    "adsorption": 0.012653,
                    "composition": 0.5
                }
            ],
            "total_adsorption": null
        },
        {
            "pressure": 0.027498,
            "species_data": [
                {
                    "InChIKey": "ATUOYWHBWRKTHZ-UHFFFAOYSA-N",
                    "adsorption": 0.266318,
                    "composition": 0.5
                },
                {
                    "InChIKey": "QQONPFPTGQHPMA-UHFFFAOYSA-N",
                    "adsorption": 0.013996,
                    "composition": 0.5
                }
            ],
            "total_adsorption": null
        },
        {
            "pressure": 0.055005,
            "species_data": [
                {
                    "InChIKey": "ATUOYWHBWRKTHZ-UHFFFAOYSA-N",
                    "adsorption": 0.310742,
                    "composition": 0.5
                },
                {
                    "InChIKey": "QQONPFPTGQHPMA-UHFFFAOYSA-N",
                    "adsorption": 0.014233,
                    "composition": 0.5
                }
            ],
            "total_adsorption": null
        },
        {
            "pressure": 0.543926,
            "species_data": [
                {
                    "InChIKey": "ATUOYWHBWRKTHZ-UHFFFAOYSA-N",
                    "adsorption": 0.53765,
                    "composition": 0.5
                },
                {
                    "InChIKey": "QQONPFPTGQHPMA-UHFFFAOYSA-N",
                    "adsorption": 0.075145,
                    "composition": 0.5
                }
            ],
            "total_adsorption": null
        }
    ],
    "isotherm_type": "",
    "pressureUnits": "bar",
    "tabular_data": 0,
    "temperature": 318
}

File: Library/10.1007s104500079101x/10.1007s104500079101x.Isotherm82.json
{
    "DOI": "10.1007/s10450-007-9101-x",
    "adsorbates": [
        {
            "InChIKey": "ATUOYWHBWRKTHZ-UHFFFAOYSA-N",
            "name": "N-propane"
        },
        {
            "InChIKey": "QQONPFPTGQHPMA-UHFFFAOYSA-N",
            "name": "Propene"
        }
    ],
    "adsorbent": {
        "hashkey": "NIST-MATDB-ae9f527296e8bea6aec6d98ed90cdf77",
        "name": "36 wt% CuCl/NaX"
    },
    "adsorptionUnits": "mmol/g",
    "articleSource": "Fig. 5",
    "category": "exp",
    "compositionType": "molefraction",
    "concentrationUnits": "",
    "date": "2017-07-06",
    "digitizer": "Julia Chotoo",
    "filename": "10.1007s104500079101x.Isotherm82",
    "isotherm_data": [
        {
            "pressure": 0.008467,
            "species_data": [
                {
                    "InChIKey": "ATUOYWHBWRKTHZ-UHFFFAOYSA-N",
                    "adsorption": 0.307964,
                    "composition": 0.5
                },
                {
                    "InChIKey": "QQONPFPTGQHPMA-UHFFFAOYSA-N",
                    "adsorption": 0.034104,
                    "composition": 0.5
                }
            ],
            "total_adsorption": null
        },
        {
            "pressure": 0.013689,
            "species_data": [
                {
                    "InChIKey": "ATUOYWHBWRKTHZ-UHFFFAOYSA-N",
                    "adsorption": 0.324564,
                    "composition": 0.5
                },
                {
                    "InChIKey": "QQONPFPTGQHPMA-UHFFFAOYSA-N",
                    "adsorption": 0.039673,
                    "composition": 0.5
                }
            ],
            "total_adsorption": null
        },
        {
            "pressure": 0.026949,
            "species_data": [
                {
                    "InChIKey": "ATUOYWHBWRKTHZ-UHFFFAOYSA-N",
                    "adsorption": 0.412003,
                    "composition": 0.5
                },
                {
                    "InChIKey": "QQONPFPTGQHPMA-UHFFFAOYSA-N",
                    "adsorption": 0.051916,
                    "composition": 0.5
                }
            ],
            "total_adsorption": null
        },
        {
            "pressure": 0.055408,
            "species_data": [
                {
                    "InChIKey": "ATUOYWHBWRKTHZ-UHFFFAOYSA-N",
                    "adsorption": 0.531741,
                    "composition": 0.5
                },
                {
                    "InChIKey": "QQONPFPTGQHPMA-UHFFFAOYSA-N",
                    "adsorption": 0.059388,
                    "composition": 0.5
                }
            ],
            "total_adsorption": null
        },
        {
            "pressure": 0.546041,
            "species_data": [
                {
                    "InChIKey": "ATUOYWHBWRKTHZ-UHFFFAOYSA-N",
                    "adsorption": 1.12512,
                    "composition": 0.5
                },
                {
                    "InChIKey": "QQONPFPTGQHPMA-UHFFFAOYSA-N",
                    "adsorption": 0.162817,
                    "composition": 0.5
                }
            ],
            "total_adsorption": null
        }
    ],
    "isotherm_type": "",
    "pressureUnits": "bar",
    "tabular_data": 0,
    "temperature": 358
}

File: Library/10.1007s104500079101x/10.1007s104500079101x.Isotherm83.json
{
    "DOI": "10.1007/s10450-007-9101-x",
    "adsorbates": [
        {
            "InChIKey": "ATUOYWHBWRKTHZ-UHFFFAOYSA-N",
            "name": "N-propane"
        },
        {
            "InChIKey": "QQONPFPTGQHPMA-UHFFFAOYSA-N",
            "name": "Propene"
        }
    ],
    "adsorbent": {
        "hashkey": "NIST-MATDB-ae9f527296e8bea6aec6d98ed90cdf77",
        "name": "36 wt% CuCl/NaX"
    },
    "adsorptionUnits": "mmol/g",
    "articleSource": "Fig. 5",
    "category": "exp",
    "compositionType": "molefraction",
    "concentrationUnits": "",
    "date": "2017-07-06",
    "digitizer": "Julia Chotoo",
    "filename": "10.1007s104500079101x.Isotherm83",
    "isotherm_data": [
        {
            "pressure": 0.00854,
            "species_data": [
                {
                    "InChIKey": "ATUOYWHBWRKTHZ-UHFFFAOYSA-N",
                    "adsorption": 0.554115,
                    "composition": 0.5
                },
                {
                    "InChIKey": "QQONPFPTGQHPMA-UHFFFAOYSA-N",
                    "adsorption": 0.017709,
                    "composition": 0.5
                }
            ],
            "total_adsorption": null
        },
        {
            "pressure": 0.013381,
            "species_data": [
                {
                    "InChIKey": "ATUOYWHBWRKTHZ-UHFFFAOYSA-N",
                    "adsorption": 0.614186,
                    "composition": 0.5
                },
                {
                    "InChIKey": "QQONPFPTGQHPMA-UHFFFAOYSA-N",
                    "adsorption": 0.024372,
                    "composition": 0.5
                }
            ],
            "total_adsorption": null
        },
        {
            "pressure": 0.026764,
            "species_data": [
                {
                    "InChIKey": "ATUOYWHBWRKTHZ-UHFFFAOYSA-N",
                    "adsorption": 0.753703,
                    "composition": 0.5
                },
                {
                    "InChIKey": "QQONPFPTGQHPMA-UHFFFAOYSA-N",
                    "adsorption": 0.028353,
                    "composition": 0.5
                }
            ],
            "total_adsorption": null
        },
        {
            "pressure": 0.053934,
            "species_data": [
                {
                    "InChIKey": "ATUOYWHBWRKTHZ-UHFFFAOYSA-N",
                    "adsorption": 0.808723,
                    "composition": 0.5
                },
                {
                    "InChIKey": "QQONPFPTGQHPMA-UHFFFAOYSA-N",
                    "adsorption": 0.03527,
                    "composition": 0.5
                }
            ],
            "total_adsorption": null
        },
        {
            "pressure": 0.26993,
            "species_data": [
                {
                    "InChIKey": "ATUOYWHBWRKTHZ-UHFFFAOYSA-N",
                    "adsorption": 0.964051,
                    "composition": 0.5
                },
                {
                    "InChIKey": "QQONPFPTGQHPMA-UHFFFAOYSA-N",
                    "adsorption": 0.063518,
                    "composition": 0.5
                }
            ],
            "total_adsorption": null
        },
        {
            "pressure": 0.541821,
            "species_data": [
                {
                    "InChIKey": "ATUOYWHBWRKTHZ-UHFFFAOYSA-N",
                    "adsorption": 1.10637,
                    "composition": 0.5
                },
                {
                    "InChIKey": "QQONPFPTGQHPMA-UHFFFAOYSA-N",
                    "adsorption": 0.130858,
                    "composition": 0.5
                }
            ],
            "total_adsorption": null
        }
    ],
    "isotherm_type": "",
    "pressureUnits": "bar",
    "tabular_data": 0,
    "temperature": 404
}

File: Library/10.1007s104500079101x/10.1007s104500079101x.Isotherm84.json
{
    "DOI": "10.1007/s10450-007-9101-x",
    "adsorbates": [
        {
            "InChIKey": "ATUOYWHBWRKTHZ-UHFFFAOYSA-N",
            "name": "N-propane"
        },
        {
            "InChIKey": "QQONPFPTGQHPMA-UHFFFAOYSA-N",
            "name": "Propene"
        }
    ],
    "adsorbent": {
        "hashkey": "NIST-MATDB-c19b71c057a0210716d0c48195faabb7",
        "name": "NaX"
    },
    "adsorptionUnits": "mmol/g",
    "articleSource": "Fig. 6",
    "category": "exp",
    "compositionType": "molefraction",
    "concentrationUnits": "",
    "date": "2017-07-06",
    "digitizer": "Julia Chotoo",
    "filename": "10.1007s104500079101x.Isotherm84",
    "isotherm_data": [
        {
            "pressure": 0.008518,
            "species_data": [
                {
                    "InChIKey": "ATUOYWHBWRKTHZ-UHFFFAOYSA-N",
                    "adsorption": 0.346737,
                    "composition": 0.5
                },
                {
                    "InChIKey": "QQONPFPTGQHPMA-UHFFFAOYSA-N",
                    "adsorption": 1,
                    "composition": 0.5
                }
            ],
            "total_adsorption": null
        },
        {
            "pressure": 0.013857,
            "species_data": [
                {
                    "InChIKey": "ATUOYWHBWRKTHZ-UHFFFAOYSA-N",
                    "adsorption": 0.316811,
                    "composition": 0.5
                },
                {
                    "InChIKey": "QQONPFPTGQHPMA-UHFFFAOYSA-N",
                    "adsorption": 1.15478,
                    "composition": 0.5
                }
            ],
            "total_adsorption": null
        },
        {
            "pressure": 0.027385,
            "species_data": [
                {
                    "InChIKey": "ATUOYWHBWRKTHZ-UHFFFAOYSA-N",
                    "adsorption": 0.3661,
                    "composition": 0.5
                },
                {
                    "InChIKey": "QQONPFPTGQHPMA-UHFFFAOYSA-N",
                    "adsorption": 1.43318,
                    "composition": 0.5
                }
            ],
            "total_adsorption": null
        },
        {
            "pressure": 0.054345,
            "species_data": [
                {
                    "InChIKey": "ATUOYWHBWRKTHZ-UHFFFAOYSA-N",
                    "adsorption": 0.353102,
                    "composition": 0.5
                },
                {
                    "InChIKey": "QQONPFPTGQHPMA-UHFFFAOYSA-N",
                    "adsorption": 1.56783,
                    "composition": 0.5
                }
            ],
            "total_adsorption": null
        },
        {
            "pressure": 0.277207,
            "species_data": [
                {
                    "InChIKey": "ATUOYWHBWRKTHZ-UHFFFAOYSA-N",
                    "adsorption": 0.379577,
                    "composition": 0.5
                },
                {
                    "InChIKey": "QQONPFPTGQHPMA-UHFFFAOYSA-N",
                    "adsorption": 1.685,
                    "composition": 0.5
                }
            ],
            "total_adsorption": null
        },
        {
            "pressure": 0.55212,
            "species_data": [
                {
                    "InChIKey": "ATUOYWHBWRKTHZ-UHFFFAOYSA-N",
                    "adsorption": 0.379577,
                    "composition": 0.5
                },
                {
                    "InChIKey": "QQONPFPTGQHPMA-UHFFFAOYSA-N",
                    "adsorption": 1.77828,
                    "composition": 0.5
                }
            ],
            "total_adsorption": null
        }
    ],
    "isotherm_type": "",
    "pressureUnits": "bar",
    "tabular_data": 0,
    "temperature": 318
}

File: Library/10.1007s104500079101x/10.1007s104500079101x.Isotherm85.json
{
    "DOI": "10.1007/s10450-007-9101-x",
    "adsorbates": [
        {
            "InChIKey": "ATUOYWHBWRKTHZ-UHFFFAOYSA-N",
            "name": "N-propane"
        },
        {
            "InChIKey": "QQONPFPTGQHPMA-UHFFFAOYSA-N",
            "name": "Propene"
        }
    ],
    "adsorbent": {
        "hashkey": "NIST-MATDB-c19b71c057a0210716d0c48195faabb7",
        "name": "NaX"
    },
    "adsorptionUnits": "mmol/g",
    "articleSource": "Fig. 6",
    "category": "exp",
    "compositionType": "molefraction",
    "concentrationUnits": "",
    "date": "2017-07-06",
    "digitizer": "Julia Chotoo",
    "filename": "10.1007s104500079101x.Isotherm85",
    "isotherm_data": [
        {
            "pressure": 0.008583,
            "species_data": [
                {
                    "InChIKey": "ATUOYWHBWRKTHZ-UHFFFAOYSA-N",
                    "adsorption": 0.133045,
                    "composition": 0.5
                },
                {
                    "InChIKey": "QQONPFPTGQHPMA-UHFFFAOYSA-N",
                    "adsorption": 0.4783,
                    "composition": 0.5
                }
            ],
            "total_adsorption": null
        },
        {
            "pressure": 0.01373,
            "species_data": [
                {
                    "InChIKey": "ATUOYWHBWRKTHZ-UHFFFAOYSA-N",
                    "adsorption": 0.133045,
                    "composition": 0.5
                },
                {
                    "InChIKey": "QQONPFPTGQHPMA-UHFFFAOYSA-N",
                    "adsorption": 0.604227,
                    "composition": 0.5
                }
            ],
            "total_adsorption": null
        },
        {
            "pressure": 0.027372,
            "species_data": [
                {
                    "InChIKey": "ATUOYWHBWRKTHZ-UHFFFAOYSA-N",
                    "adsorption": 0.184204,
                    "composition": 0.5
                },
                {
                    "InChIKey": "QQONPFPTGQHPMA-UHFFFAOYSA-N",
                    "adsorption": 0.947545,
                    "composition": 0.5
                }
            ],
            "total_adsorption": null
        },
        {
            "pressure": 0.054558,
            "species_data": [
                {
                    "InChIKey": "ATUOYWHBWRKTHZ-UHFFFAOYSA-N",
                    "adsorption": 0.250438,
                    "composition": 0.5
                },
                {
                    "InChIKey": "QQONPFPTGQHPMA-UHFFFAOYSA-N",
                    "adsorption": 1.17571,
                    "composition": 0.5
                }
            ],
            "total_adsorption": null
        },
        {
            "pressure": 0.278132,
            "species_data": [
                {
                    "InChIKey": "ATUOYWHBWRKTHZ-UHFFFAOYSA-N",
                    "adsorption": 0.3111,
                    "composition": 0.5
                },
                {
                    "InChIKey": "QQONPFPTGQHPMA-UHFFFAOYSA-N",
                    "adsorption": 1.40734,
                    "composition": 0.5
                }
            ],
            "total_adsorption": null
        },
        {
            "pressure": 0.554325,
            "species_data": [
                {
                    "InChIKey": "ATUOYWHBWRKTHZ-UHFFFAOYSA-N",
                    "adsorption": 0.3661,
                    "composition": 0.5
                },
                {
                    "InChIKey": "QQONPFPTGQHPMA-UHFFFAOYSA-N",
                    "adsorption": 1.65463,
                    "composition": 0.5
                }
            ],
            "total_adsorption": null
        }
    ],
    "isotherm_type": "",
    "pressureUnits": "bar",
    "tabular_data": 0,
    "temperature": 358
}

File: Library/10.1007s104500079101x/10.1007s104500079101x.Isotherm86.json
{
    "DOI": "10.1007/s10450-007-9101-x",
    "adsorbates": [
        {
            "InChIKey": "ATUOYWHBWRKTHZ-UHFFFAOYSA-N",
            "name": "N-propane"
        },
        {
            "InChIKey": "QQONPFPTGQHPMA-UHFFFAOYSA-N",
            "name": "Propene"
        }
    ],
    "adsorbent": {
        "hashkey": "NIST-MATDB-6e957f954c53fdb58089b9c1c783bb4c",
        "name": "Na-X"
    },
    "adsorptionUnits": "mmol/g",
    "articleSource": "Figure 6",
    "category": "exp",
    "compositionType": "molefraction",
    "concentrationUnits": "",
    "date": "2017-07-06",
    "digitizer": "Julia Chotoo",
    "filename": "10.1007s104500079101x.Isotherm86",
    "isotherm_data": [
        {
            "pressure": 0.00861,
            "species_data": [
                {
                    "InChIKey": "ATUOYWHBWRKTHZ-UHFFFAOYSA-N",
                    "adsorption": 0.029682,
                    "composition": 0.5
                },
                {
                    "InChIKey": "QQONPFPTGQHPMA-UHFFFAOYSA-N",
                    "adsorption": 0.171554,
                    "composition": 0.5
                }
            ],
            "total_adsorption": null
        },
        {
            "pressure": 0.013654,
            "species_data": [
                {
                    "InChIKey": "ATUOYWHBWRKTHZ-UHFFFAOYSA-N",
                    "adsorption": 0.038931,
                    "composition": 0.5
                },
                {
                    "InChIKey": "QQONPFPTGQHPMA-UHFFFAOYSA-N",
                    "adsorption": 0.191073,
                    "composition": 0.5
                }
            ],
            "total_adsorption": null
        },
        {
            "pressure": 0.027692,
            "species_data": [
                {
                    "InChIKey": "ATUOYWHBWRKTHZ-UHFFFAOYSA-N",
                    "adsorption": 0.065751,
                    "composition": 0.5
                },
                {
                    "InChIKey": "QQONPFPTGQHPMA-UHFFFAOYSA-N",
                    "adsorption": 0.316228,
                    "composition": 0.5
                }
            ],
            "total_adsorption": null
        },
        {
            "pressure": 0.054748,
            "species_data": [
                {
                    "InChIKey": "ATUOYWHBWRKTHZ-UHFFFAOYSA-N",
                    "adsorption": 0.130677,
                    "composition": 0.5
                },
                {
                    "InChIKey": "QQONPFPTGQHPMA-UHFFFAOYSA-N",
                    "adsorption": 0.523239,
                    "composition": 0.5
                }
            ],
            "total_adsorption": null
        },
        {
            "pressure": 0.274664,
            "species_data": [
                {
                    "InChIKey": "ATUOYWHBWRKTHZ-UHFFFAOYSA-N",
                    "adsorption": 0.47152,
                    "composition": 0.5
                },
                {
                    "InChIKey": "QQONPFPTGQHPMA-UHFFFAOYSA-N",
                    "adsorption": 1.15478,
                    "composition": 0.5
                }
            ],
            "total_adsorption": null
        },
        {
            "pressure": 0.545237,
            "species_data": [
                {
                    "InChIKey": "ATUOYWHBWRKTHZ-UHFFFAOYSA-N",
                    "adsorption": 0.871565,
                    "composition": 0.5
                },
                {
                    "InChIKey": "QQONPFPTGQHPMA-UHFFFAOYSA-N",
                    "adsorption": 1.65463,
                    "composition": 0.5
                }
            ],
            "total_adsorption": null
        }
    ],
    "isotherm_type": "",
    "pressureUnits": "bar",
    "tabular_data": 0,
    "temperature": 404
}

File: Library/10.1007s1045001193373/10.1007s1045001193373.Isotherm1.json
{
    "DOI": "10.1007/s10450-011-9337-3",
    "adsorbates": [
        {
            "InChIKey": "FHNFHKCVQCLJFQ-UHFFFAOYSA-N",
            "name": "Xenon"
        },
        {
            "InChIKey": "XKRFYHLGVUSROY-UHFFFAOYSA-N",
            "name": "Argon"
        }
    ],
    "adsorbent": {
        "hashkey": "NIST-MATDB-2724fa01848c088d0a092cdf85d261b7",
        "name": "Activated carbon: Koestrolith 4AK"
    },
    "adsorptionUnits": "mmol/g",
    "articleSource": "Table 8",
    "category": "exp",
    "compositionType": "molefraction",
    "concentrationUnits": "",
    "date": "2020-12-31",
    "digitizer": "BISON-20 Team",
    "filename": "10.1007s1045001193373.Isotherm1",
    "isotherm_data": [
        {
            "pressure": 9.92,
            "species_data": [
                {
                    "InChIKey": "FHNFHKCVQCLJFQ-UHFFFAOYSA-N",
                    "adsorption": 0.21204,
                    "composition": 0.075
                },
                {
                    "InChIKey": "XKRFYHLGVUSROY-UHFFFAOYSA-N",
                    "adsorption": 0.64296,
                    "composition": 0.925
                }
            ],
            "total_adsorption": 0.855
        },
        {
            "pressure": 9.89,
            "species_data": [
                {
                    "InChIKey": "FHNFHKCVQCLJFQ-UHFFFAOYSA-N",
                    "adsorption": 0.142956,
                    "composition": 0.028
                },
                {
                    "InChIKey": "XKRFYHLGVUSROY-UHFFFAOYSA-N",
                    "adsorption": 0.693044,
                    "composition": 0.972
                }
            ],
            "total_adsorption": 0.836
        }
    ],
    "isotherm_type": "",
    "pressureUnits": "bar",
    "tabular_data": 0,
    "temperature": 303
}
