Repository: NIST-ISODB/isodb-library

# NIST/ARPA-E Database of Novel and Emerging Adsorbent Materials

The [NIST/ARPA-E Database of Novel and Emerging Adsorbent Materials](https://adsorption.nist.gov/isodb) is a free, web-based catalog of adsorbent materials and measured adsorption properties of numerous materials obtained from article entries from the scientific literature.
The database also contains adsorption isotherms digitized from the cataloged articles, which can be compared visually online in the web application, analyzed online with available tools, or exported for offline analysis.

This is the official Github mirror of the database, providing a new way of submitting new isotherms, corrections, and updates.

File: Library/10.1007s1045001193373/10.1007s1045001193373.Isotherm10.json
{
    "DOI": "10.1007/s10450-011-9337-3",
    "adsorbates": [
        {
            "InChIKey": "DNNSSWSSYDEUBZ-UHFFFAOYSA-N",
            "name": "Krypton"
        },
        {
            "InChIKey": "MYMOFIZGZYHOMD-UHFFFAOYSA-N",
            "name": "Oxygen"
        }
    ],
    "adsorbent": {
        "hashkey": "NIST-MATDB-2724fa01848c088d0a092cdf85d261b7",
        "name": "Activated carbon: Koestrolith 4AK"
    },
    "adsorptionUnits": "mmol/g",
    "articleSource": "Table 8",
    "category": "exp",
    "compositionType": "molefraction",
    "concentrationUnits": "",
    "date": "2020-12-31",
    "digitizer": "BISON-20 Team",
    "filename": "10.1007s1045001193373.Isotherm10",
    "isotherm_data": [
        {
            "pressure": 9.73,
            "species_data": [
                {
                    "InChIKey": "DNNSSWSSYDEUBZ-UHFFFAOYSA-N",
                    "adsorption": 0.212576,
                    "composition": 0.068
                },
                {
                    "InChIKey": "MYMOFIZGZYHOMD-UHFFFAOYSA-N",
                    "adsorption": 0.736424,
                    "composition": 0.932
                }
            ],
            "total_adsorption": 0.949
        },
        {
            "pressure": 9.7,
            "species_data": [
                {
                    "InChIKey": "DNNSSWSSYDEUBZ-UHFFFAOYSA-N",
                    "adsorption": 0.120235,
                    "composition": 0.035
                },
                {
                    "InChIKey": "MYMOFIZGZYHOMD-UHFFFAOYSA-N",
                    "adsorption": 0.744765,
                    "composition": 0.965
                }
            ],
            "total_adsorption": 0.865
        }
    ],
    "isotherm_type": "",
    "pressureUnits": "bar",
    "tabular_data": 0,
    "temperature": 303
}

File: Library/10.1007s1045001193373/10.1007s1045001193373.Isotherm11.json
{
    "DOI": "10.1007/s10450-011-9337-3",
    "adsorbates": [
        {
            "InChIKey": "MYMOFIZGZYHOMD-UHFFFAOYSA-N",
            "name": "Oxygen"
        },
        {
            "InChIKey": "XKRFYHLGVUSROY-UHFFFAOYSA-N",
            "name": "Argon"
        }
    ],
    "adsorbent": {
        "hashkey": "NIST-MATDB-4a02cc6b12ad0d496bac2a904e1e2937",
        "name": "Activated carbon: Koestrolith 13X-K2"
    },
    "adsorptionUnits": "mmol/g",
    "articleSource": "Table 7",
    "category": "exp",
    "compositionType": "molefraction",
    "concentrationUnits": "",
    "date": "2020-12-31",
    "digitizer": "BISON-20 Team",
    "filename": "10.1007s1045001193373.Isotherm11",
    "isotherm_data": [
        {
            "pressure": 3.38,
            "species_data": [
                {
                    "InChIKey": "MYMOFIZGZYHOMD-UHFFFAOYSA-N",
                    "adsorption": 0.283815,
                    "composition": 0.9
                },
                {
                    "InChIKey": "XKRFYHLGVUSROY-UHFFFAOYSA-N",
                    "adsorption": 0.031185,
                    "composition": 0.1
                }
            ],
            "total_adsorption": 0.315
        },
        {
            "pressure": 3.42,
            "species_data": [
                {
                    "InChIKey": "MYMOFIZGZYHOMD-UHFFFAOYSA-N",
                    "adsorption": 0.301467,
                    "composition": 0.949
                },
                {
                    "InChIKey": "XKRFYHLGVUSROY-UHFFFAOYSA-N",
                    "adsorption": 0.015533,
                    "composition": 0.051
                }
            ],
            "total_adsorption": 0.317
        }
    ],
    "isotherm_type": "",
    "pressureUnits": "bar",
    "tabular_data": 0,
    "temperature": 303
}

File: Library/10.1007s1045001193373/10.1007s1045001193373.Isotherm12.json
{
    "DOI": "10.1007/s10450-011-9337-3",
    "adsorbates": [
        {
            "InChIKey": "FHNFHKCVQCLJFQ-UHFFFAOYSA-N",
            "name": "Xenon"
        },
        {
            "InChIKey": "XKRFYHLGVUSROY-UHFFFAOYSA-N",
            "name": "Argon"
        }
    ],
    "adsorbent": {
        "hashkey": "NIST-MATDB-4a02cc6b12ad0d496bac2a904e1e2937",
        "name": "Activated carbon: Koestrolith 13X-K2"
    },
    "adsorptionUnits": "mmol/g",
    "articleSource": "Table 7",
    "category": "exp",
    "compositionType": "molefraction",
    "concentrationUnits": "",
    "date": "2020-12-31",
    "digitizer": "BISON-20 Team",
    "filename": "10.1007s1045001193373.Isotherm12",
    "isotherm_data": [
        {
            "pressure": 3.22,
            "species_data": [
                {
                    "InChIKey": "FHNFHKCVQCLJFQ-UHFFFAOYSA-N",
                    "adsorption": 0.153223,
                    "composition": 0.02
                },
                {
                    "InChIKey": "XKRFYHLGVUSROY-UHFFFAOYSA-N",
                    "adsorption": 0.259777,
                    "composition": 0.98
                }
            ],
            "total_adsorption": 0.413
        },
        {
            "pressure": 3.36,
            "species_data": [
                {
                    "InChIKey": "FHNFHKCVQCLJFQ-UHFFFAOYSA-N",
                    "adsorption": 0.077544,
                    "composition": 0.01
                },
                {
                    "InChIKey": "XKRFYHLGVUSROY-UHFFFAOYSA-N",
                    "adsorption": 0.281456,
                    "composition": 0.99
                }
            ],
            "total_adsorption": 0.359
        }
    ],
    "isotherm_type": "",
    "pressureUnits": "bar",
    "tabular_data": 0,
    "temperature": 303
}

File: Library/10.1007s1045001193373/10.1007s1045001193373.Isotherm13.json
{
    "DOI": "10.1007/s10450-011-9337-3",
    "adsorbates": [
        {
            "InChIKey": "FHNFHKCVQCLJFQ-UHFFFAOYSA-N",
            "name": "Xenon"
        },
        {
            "InChIKey": "XKRFYHLGVUSROY-UHFFFAOYSA-N",
            "name": "Argon"
        }
    ],
    "adsorbent": {
        "hashkey": "NIST-MATDB-aa56df11186475d7cd65da5dc4dba9d6",
        "name": "Activated carbon:SorboNorit B3"
    },
    "adsorptionUnits": "mmol/g",
    "articleSource": "Table 6",
    "category": "exp",
    "compositionType": "molefraction",
    "concentrationUnits": "",
    "date": "2020-12-31",
    "digitizer": "BISON-20 Team",
    "filename": "10.1007s1045001193373.Isotherm13",
    "isotherm_data": [
        {
            "pressure": 8.34,
            "species_data": [
                {
                    "InChIKey": "FHNFHKCVQCLJFQ-UHFFFAOYSA-N",
                    "adsorption": 0.67524,
                    "composition": 0.014
                },
                {
                    "InChIKey": "XKRFYHLGVUSROY-UHFFFAOYSA-N",
                    "adsorption": 1.36476,
                    "composition": 0.986
                }
            ],
            "total_adsorption": 2.04
        },
        {
            "pressure": 8.52,
            "species_data": [
                {
                    "InChIKey": "FHNFHKCVQCLJFQ-UHFFFAOYSA-N",
                    "adsorption": 0.3375,
                    "composition": 0.006
                },
                {
                    "InChIKey": "XKRFYHLGVUSROY-UHFFFAOYSA-N",
                    "adsorption": 1.5375,
                    "composition": 0.994
                }
            ],
            "total_adsorption": 1.875
        }
    ],
    "isotherm_type": "",
    "pressureUnits": "bar",
    "tabular_data": 0,
    "temperature": 303
}

File: Library/10.1007s1045001193373/10.1007s1045001193373.Isotherm14.json
{
    "DOI": "10.1007/s10450-011-9337-3",
    "adsorbates": [
        {
            "InChIKey": "DNNSSWSSYDEUBZ-UHFFFAOYSA-N",
            "name": "Krypton"
        },
        {
            "InChIKey": "MYMOFIZGZYHOMD-UHFFFAOYSA-N",
            "name": "Oxygen"
        }
    ],
    "adsorbent": {
        "hashkey": "NIST-MATDB-4a02cc6b12ad0d496bac2a904e1e2937",
        "name": "Activated carbon: Koestrolith 13X-K2"
    },
    "adsorptionUnits": "mmol/g",
    "articleSource": "Table 7",
    "category": "exp",
    "compositionType": "molefraction",
    "concentrationUnits": "",
    "date": "2020-12-31",
    "digitizer": "BISON-20 Team",
    "filename": "10.1007s1045001193373.Isotherm14",
    "isotherm_data": [
        {
            "pressure": 3.33,
            "species_data": [
                {
                    "InChIKey": "DNNSSWSSYDEUBZ-UHFFFAOYSA-N",
                    "adsorption": 0.08673,
                    "composition": 0.064
                },
                {
                    "InChIKey": "MYMOFIZGZYHOMD-UHFFFAOYSA-N",
                    "adsorption": 0.26727,
                    "composition": 0.936
                }
            ],
            "total_adsorption": 0.354
        },
        {
            "pressure": 3.39,
            "species_data": [
                {
                    "InChIKey": "DNNSSWSSYDEUBZ-UHFFFAOYSA-N",
                    "adsorption": 0.04352,
                    "composition": 0.032
                },
                {
                    "InChIKey": "MYMOFIZGZYHOMD-UHFFFAOYSA-N",
                    "adsorption": 0.29648,
                    "composition": 0.968
                }
            ],
            "total_adsorption": 0.34
        }
    ],
    "isotherm_type": "",
    "pressureUnits": "bar",
    "tabular_data": 0,
    "temperature": 303
}

File: Library/10.1007s1045001193373/10.1007s1045001193373.Isotherm15.json
{
    "DOI": "10.1007/s10450-011-9337-3",
    "adsorbates": [
        {
            "InChIKey": "DNNSSWSSYDEUBZ-UHFFFAOYSA-N",
            "name": "Krypton"
        },
        {
            "InChIKey": "FHNFHKCVQCLJFQ-UHFFFAOYSA-N",
            "name": "Xenon"
        }
    ],
    "adsorbent": {
        "hashkey": "NIST-MATDB-4a02cc6b12ad0d496bac2a904e1e2937",
        "name": "Activated carbon: Koestrolith 13X-K2"
    },
    "adsorptionUnits": "mmol/g",
    "articleSource": "Table 7",
    "category": "exp",
    "compositionType": "molefraction",
    "concentrationUnits": "",
    "date": "2020-12-31",
    "digitizer": "BISON-20 Team",
    "filename": "10.1007s1045001193373.Isotherm15",
    "isotherm_data": [
        {
            "pressure": 2.32,
            "species_data": [
                {
                    "InChIKey": "DNNSSWSSYDEUBZ-UHFFFAOYSA-N",
                    "adsorption": 0.606564,
                    "composition": 0.965
                },
                {
                    "InChIKey": "FHNFHKCVQCLJFQ-UHFFFAOYSA-N",
                    "adsorption": 0.140436,
                    "composition": 0.035
                }
            ],
            "total_adsorption": 0.747
        },
        {
            "pressure": 2.49,
            "species_data": [
                {
                    "InChIKey": "DNNSSWSSYDEUBZ-UHFFFAOYSA-N",
                    "adsorption": 0.667058,
                    "composition": 0.984
                },
                {
                    "InChIKey": "FHNFHKCVQCLJFQ-UHFFFAOYSA-N",
                    "adsorption": 0.074942,
                    "composition": 0.016
                }
            ],
            "total_adsorption": 0.742
        }
    ],
    "isotherm_type": "",
    "pressureUnits": "bar",
    "tabular_data": 0,
    "temperature": 303
}

File: Library/10.1007s1045001193373/10.1007s1045001193373.Isotherm16.json
{
    "DOI": "10.1007/s10450-011-9337-3",
    "adsorbates": [
        {
            "InChIKey": "MYMOFIZGZYHOMD-UHFFFAOYSA-N",
            "name": "Oxygen"
        },
        {
            "InChIKey": "XKRFYHLGVUSROY-UHFFFAOYSA-N",
            "name": "Argon"
        }
    ],
    "adsorbent": {
        "hashkey": "NIST-MATDB-2724fa01848c088d0a092cdf85d261b7",
        "name": "Activated carbon: Koestrolith 4AK"
    },
    "adsorptionUnits": "mmol/g",
    "articleSource": "Table 8",
    "category": "exp",
    "compositionType": "molefraction",
    "concentrationUnits": "",
    "date": "2020-12-31",
    "digitizer": "BISON-20 Team",
    "filename": "10.1007s1045001193373.Isotherm16",
    "isotherm_data": [
        {
            "pressure": 9.85,
            "species_data": [
                {
                    "InChIKey": "MYMOFIZGZYHOMD-UHFFFAOYSA-N",
                    "adsorption": 0.7389,
                    "composition": 0.9
                },
                {
                    "InChIKey": "XKRFYHLGVUSROY-UHFFFAOYSA-N",
                    "adsorption": 0.0821,
                    "composition": 0.1
                }
            ],
            "total_adsorption": 0.821
        },
        {
            "pressure": 9.92,
            "species_data": [
                {
                    "InChIKey": "MYMOFIZGZYHOMD-UHFFFAOYSA-N",
                    "adsorption": 0.77045,
                    "composition": 0.95
                },
                {
                    "InChIKey": "XKRFYHLGVUSROY-UHFFFAOYSA-N",
                    "adsorption": 0.04055,
                    "composition": 0.05
                }
            ],
            "total_adsorption": 0.811
        }
    ],
    "isotherm_type": "",
    "pressureUnits": "bar",
    "tabular_data": 0,
    "temperature": 303
}

File: Library/10.1007s1045001193373/10.1007s1045001193373.Isotherm2.json
{
    "DOI": "10.1007/s10450-011-9337-3",
    "adsorbates": [
        {
            "InChIKey": "DNNSSWSSYDEUBZ-UHFFFAOYSA-N",
            "name": "Krypton"
        },
        {
            "InChIKey": "FHNFHKCVQCLJFQ-UHFFFAOYSA-N",
            "name": "Xenon"
        }
    ],
    "adsorbent": {
        "hashkey": "NIST-MATDB-aa56df11186475d7cd65da5dc4dba9d6",
        "name": "Activated carbon:SorboNorit B3"
    },
    "adsorptionUnits": "mmol/g",
    "articleSource": "Table 6",
    "category": "exp",
    "compositionType": "molefraction",
    "concentrationUnits": "",
    "date": "2020-12-31",
    "digitizer": "BISON-20 Team",
    "filename": "10.1007s1045001193373.Isotherm2",
    "isotherm_data": [
        {
            "pressure": 6.4,
            "species_data": [
                {
                    "InChIKey": "DNNSSWSSYDEUBZ-UHFFFAOYSA-N",
                    "adsorption": 2.70308,
                    "composition": 0.979
                },
                {
                    "InChIKey": "FHNFHKCVQCLJFQ-UHFFFAOYSA-N",
                    "adsorption": 0.541915,
                    "composition": 0.021
                }
            ],
            "total_adsorption": 3.245
        },
        {
            "pressure": 6.52,
            "species_data": [
                {
                    "InChIKey": "DNNSSWSSYDEUBZ-UHFFFAOYSA-N",
                    "adsorption": 2.98902,
                    "composition": 0.992
                },
                {
                    "InChIKey": "FHNFHKCVQCLJFQ-UHFFFAOYSA-N",
                    "adsorption": 0.22498,
                    "composition": 0.008
                }
            ],
            "total_adsorption": 3.214
        }
    ],
    "isotherm_type": "",
    "pressureUnits": "bar",
    "tabular_data": 0,
    "temperature": 303
}

File: Library/10.1007s1045001193373/10.1007s1045001193373.Isotherm3.json
{
    "DOI": "10.1007/s10450-011-9337-3",
    "adsorbates": [
        {
            "InChIKey": "DNNSSWSSYDEUBZ-UHFFFAOYSA-N",
            "name": "Krypton"
        },
        {
            "InChIKey": "XKRFYHLGVUSROY-UHFFFAOYSA-N",
            "name": "Argon"
        }
    ],
    "adsorbent": {
        "hashkey": "NIST-MATDB-aa56df11186475d7cd65da5dc4dba9d6",
        "name": "Activated carbon:SorboNorit B3"
    },
    "adsorptionUnits": "mmol/g",
    "articleSource": "Table 6",
    "category": "exp",
    "compositionType": "molefraction",
    "concentrationUnits": "",
    "date": "2020-12-31",
    "digitizer": "BISON-20 Team",
    "filename": "10.1007s1045001193373.Isotherm3",
    "isotherm_data": [
        {
            "pressure": 8.65,
            "species_data": [
                {
                    "InChIKey": "DNNSSWSSYDEUBZ-UHFFFAOYSA-N",
                    "adsorption": 0.429408,
                    "composition": 0.055
                },
                {
                    "InChIKey": "XKRFYHLGVUSROY-UHFFFAOYSA-N",
                    "adsorption": 1.48759,
                    "composition": 0.945
                }
            ],
            "total_adsorption": 1.917
        },
        {
            "pressure": 8.61,
            "species_data": [
                {
                    "InChIKey": "DNNSSWSSYDEUBZ-UHFFFAOYSA-N",
                    "adsorption": 0.317974,
                    "composition": 0.03
                },
                {
                    "InChIKey": "XKRFYHLGVUSROY-UHFFFAOYSA-N",
                    "adsorption": 1.52003,
                    "composition": 0.97
                }
            ],
            "total_adsorption": 1.838
        }
    ],
    "isotherm_type": "",
    "pressureUnits": "bar",
    "tabular_data": 0,
    "temperature": 303
}

File: Library/10.1007s1045001193373/10.1007s1045001193373.Isotherm4.json
{
    "DOI": "10.1007/s10450-011-9337-3",
    "adsorbates": [
        {
            "InChIKey": "DNNSSWSSYDEUBZ-UHFFFAOYSA-N",
            "name": "Krypton"
        },
        {
            "InChIKey": "XKRFYHLGVUSROY-UHFFFAOYSA-N",
            "name": "Argon"
        }
    ],
    "adsorbent": {
        "hashkey": "NIST-MATDB-4a02cc6b12ad0d496bac2a904e1e2937",
        "name": "Activated carbon: Koestrolith 13X-K2"
    },
    "adsorptionUnits": "mmol/g",
    "articleSource": "Table 7",
    "category": "exp",
    "compositionType": "molefraction",
    "concentrationUnits": "",
    "date": "2020-12-31",
    "digitizer": "BISON-20 Team",
    "filename": "10.1007s1045001193373.Isotherm4",
    "isotherm_data": [
        {
            "pressure": 3.33,
            "species_data": [
                {
                    "InChIKey": "DNNSSWSSYDEUBZ-UHFFFAOYSA-N",
                    "adsorption": 0.091242,
                    "composition": 0.06
                },
                {
                    "InChIKey": "XKRFYHLGVUSROY-UHFFFAOYSA-N",
                    "adsorption": 0.241758,
                    "composition": 0.94
                }
            ],
            "total_adsorption": 0.333
        },
        {
            "pressure": 3.38,
            "species_data": [
                {
                    "InChIKey": "DNNSSWSSYDEUBZ-UHFFFAOYSA-N",
                    "adsorption": 0.046282,
                    "composition": 0.03
                },
                {
                    "InChIKey": "XKRFYHLGVUSROY-UHFFFAOYSA-N",
                    "adsorption": 0.270718,
                    "composition": 0.97
                }
            ],
            "total_adsorption": 0.317
        }
    ],
    "isotherm_type": "",
    "pressureUnits": "bar",
    "tabular_data": 0,
    "temperature": 303
}

File: Library/10.1007s1045001193373/10.1007s1045001193373.Isotherm5.json
{
    "DOI": "10.1007/s10450-011-9337-3",
    "adsorbates": [
        {
            "InChIKey": "DNNSSWSSYDEUBZ-UHFFFAOYSA-N",
            "name": "Krypton"
        },
        {
            "InChIKey": "XKRFYHLGVUSROY-UHFFFAOYSA-N",
            "name": "Argon"
        }
    ],
    "adsorbent": {
        "hashkey": "NIST-MATDB-2724fa01848c088d0a092cdf85d261b7",
        "name": "Activated carbon: Koestrolith 4AK"
    },
    "adsorptionUnits": "mmol/g",
    "articleSource": "Table 8",
    "category": "exp",
    "compositionType": "molefraction",
    "concentrationUnits": "",
    "date": "2020-12-31",
    "digitizer": "BISON-20 Team",
    "filename": "10.1007s1045001193373.Isotherm5",
    "isotherm_data": [
        {
            "pressure": 9.81,
            "species_data": [
                {
                    "InChIKey": "DNNSSWSSYDEUBZ-UHFFFAOYSA-N",
                    "adsorption": 0.233877,
                    "composition": 0.075
                },
                {
                    "InChIKey": "XKRFYHLGVUSROY-UHFFFAOYSA-N",
                    "adsorption": 0.669123,
                    "composition": 0.925
                }
            ],
            "total_adsorption": 0.903
        },
        {
            "pressure": 9.8,
            "species_data": [
                {
                    "InChIKey": "DNNSSWSSYDEUBZ-UHFFFAOYSA-N",
                    "adsorption": 0.130249,
                    "composition": 0.04
                },
                {
                    "InChIKey": "XKRFYHLGVUSROY-UHFFFAOYSA-N",
                    "adsorption": 0.678751,
                    "composition": 0.96
                }
            ],
            "total_adsorption": 0.809
        }
    ],
    "isotherm_type": "",
    "pressureUnits": "bar",
    "tabular_data": 0,
    "temperature": 303
}

File: Library/10.1007s1045001193373/10.1007s1045001193373.Isotherm6.json
{
    "DOI": "10.1007/s10450-011-9337-3",
    "adsorbates": [
        {
            "InChIKey": "MYMOFIZGZYHOMD-UHFFFAOYSA-N",
            "name": "Oxygen"
        },
        {
            "InChIKey": "XKRFYHLGVUSROY-UHFFFAOYSA-N",
            "name": "Argon"
        }
    ],
    "adsorbent": {
        "hashkey": "NIST-MATDB-aa56df11186475d7cd65da5dc4dba9d6",
        "name": "Activated carbon:SorboNorit B3"
    },
    "adsorptionUnits": "mmol/g",
    "articleSource": "Table 6",
    "category": "exp",
    "compositionType": "molefraction",
    "concentrationUnits": "",
    "date": "2020-12-31",
    "digitizer": "BISON-20 Team",
    "filename": "10.1007s1045001193373.Isotherm6",
    "isotherm_data": [
        {
            "pressure": 8.48,
            "species_data": [
                {
                    "InChIKey": "MYMOFIZGZYHOMD-UHFFFAOYSA-N",
                    "adsorption": 1.54946,
                    "composition": 0.905
                },
                {
                    "InChIKey": "XKRFYHLGVUSROY-UHFFFAOYSA-N",
                    "adsorption": 0.164544,
                    "composition": 0.095
                }
            ],
            "total_adsorption": 1.714
        },
        {
            "pressure": 8.66,
            "species_data": [
                {
                    "InChIKey": "MYMOFIZGZYHOMD-UHFFFAOYSA-N",
                    "adsorption": 1.61554,
                    "composition": 0.95
                },
                {
                    "InChIKey": "XKRFYHLGVUSROY-UHFFFAOYSA-N",
                    "adsorption": 0.081456,
                    "composition": 0.05
                }
            ],
            "total_adsorption": 1.697
        }
    ],
    "isotherm_type": "",
    "pressureUnits": "bar",
    "tabular_data": 0,
    "temperature": 303
}

File: Library/10.1007s1045001193373/10.1007s1045001193373.Isotherm7.json
{
    "DOI": "10.1007/s10450-011-9337-3",
    "adsorbates": [
        {
            "InChIKey": "DNNSSWSSYDEUBZ-UHFFFAOYSA-N",
            "name": "Krypton"
        },
        {
            "InChIKey": "MYMOFIZGZYHOMD-UHFFFAOYSA-N",
            "name": "Oxygen"
        }
    ],
    "adsorbent": {
        "hashkey": "NIST-MATDB-aa56df11186475d7cd65da5dc4dba9d6",
        "name": "Activated carbon:SorboNorit B3"
    },
    "adsorptionUnits": "mmol/g",
    "articleSource": "Table 6",
    "category": "exp",
    "compositionType": "molefraction",
    "concentrationUnits": "",
    "date": "2020-12-31",
    "digitizer": "BISON-20 Team",
    "filename": "10.1007s1045001193373.Isotherm7",
    "isotherm_data": [
        {
            "pressure": 8.53,
            "species_data": [
                {
                    "InChIKey": "DNNSSWSSYDEUBZ-UHFFFAOYSA-N",
                    "adsorption": 0.422552,
                    "composition": 0.06
                },
                {
                    "InChIKey": "MYMOFIZGZYHOMD-UHFFFAOYSA-N",
                    "adsorption": 1.48945,
                    "composition": 0.94
                }
            ],
            "total_adsorption": 1.912
        },
        {
            "pressure": 8.58,
            "species_data": [
                {
                    "InChIKey": "DNNSSWSSYDEUBZ-UHFFFAOYSA-N",
                    "adsorption": 0.232448,
                    "composition": 0.025
                },
                {
                    "InChIKey": "MYMOFIZGZYHOMD-UHFFFAOYSA-N",
                    "adsorption": 1.58355,
                    "composition": 0.975
                }
            ],
            "total_adsorption": 1.816
        }
    ],
    "isotherm_type": "",
    "pressureUnits": "bar",
    "tabular_data": 0,
    "temperature": 303
}

File: Library/10.1007s1045001193373/10.1007s1045001193373.Isotherm8.json
{
    "DOI": "10.1007/s10450-011-9337-3",
    "adsorbates": [
        {
            "InChIKey": "FHNFHKCVQCLJFQ-UHFFFAOYSA-N",
            "name": "Xenon"
        },
        {
            "InChIKey": "MYMOFIZGZYHOMD-UHFFFAOYSA-N",
            "name": "Oxygen"
        }
    ],
    "adsorbent": {
        "hashkey": "NIST-MATDB-4a02cc6b12ad0d496bac2a904e1e2937",
        "name": "Activated carbon: Koestrolith 13X-K2"
    },
    "adsorptionUnits": "mmol/g",
    "articleSource": "Table 7",
    "category": "exp",
    "compositionType": "molefraction",
    "concentrationUnits": "",
    "date": "2020-12-31",
    "digitizer": "BISON-20 Team",
    "filename": "10.1007s1045001193373.Isotherm8",
    "isotherm_data": [
        {
            "pressure": 3.17,
            "species_data": [
                {
                    "InChIKey": "FHNFHKCVQCLJFQ-UHFFFAOYSA-N",
                    "adsorption": 0.149023,
                    "composition": 0.023
                },
                {
                    "InChIKey": "MYMOFIZGZYHOMD-UHFFFAOYSA-N",
                    "adsorption": 0.277977,
                    "composition": 0.977
                }
            ],
            "total_adsorption": 0.427
        },
        {
            "pressure": 3.34,
            "species_data": [
                {
                    "InChIKey": "FHNFHKCVQCLJFQ-UHFFFAOYSA-N",
                    "adsorption": 0.0738,
                    "composition": 0.012
                },
                {
                    "InChIKey": "MYMOFIZGZYHOMD-UHFFFAOYSA-N",
                    "adsorption": 0.2952,
                    "composition": 0.988
                }
            ],
            "total_adsorption": 0.369
        }
    ],
    "isotherm_type": "",
    "pressureUnits": "bar",
    "tabular_data": 0,
    "temperature": 303
}

File: Library/10.1007s1045001193373/10.1007s1045001193373.Isotherm9.json
{
    "DOI": "10.1007/s10450-011-9337-3",
    "adsorbates": [
        {
            "InChIKey": "FHNFHKCVQCLJFQ-UHFFFAOYSA-N",
            "name": "Xenon"
        },
        {
            "InChIKey": "MYMOFIZGZYHOMD-UHFFFAOYSA-N",
            "name": "Oxygen"
        }
    ],
    "adsorbent": {
        "hashkey": "NIST-MATDB-aa56df11186475d7cd65da5dc4dba9d6",
        "name": "Activated carbon:SorboNorit B3"
    },
    "adsorptionUnits": "mmol/g",
    "articleSource": "Table 6",
    "category": "exp",
    "compositionType": "molefraction",
    "concentrationUnits": "",
    "date": "2020-12-31",
    "digitizer": "BISON-20 Team",
    "filename": "10.1007s1045001193373.Isotherm9",
    "isotherm_data": [
        {
            "pressure": 8.25,
            "species_data": [
                {
                    "InChIKey": "FHNFHKCVQCLJFQ-UHFFFAOYSA-N",
                    "adsorption": 0.57771,
                    "composition": 0.011
                },
                {
                    "InChIKey": "MYMOFIZGZYHOMD-UHFFFAOYSA-N",
                    "adsorption": 1.38729,
                    "composition": 0.989
                }
            ],
            "total_adsorption": 1.965
        },
        {
            "pressure": 8.67,
            "species_data": [
                {
                    "InChIKey": "FHNFHKCVQCLJFQ-UHFFFAOYSA-N",
                    "adsorption": 0.311304,
                    "composition": 0.006
                },
                {
                    "InChIKey": "MYMOFIZGZYHOMD-UHFFFAOYSA-N",
                    "adsorption": 1.5417,
                    "composition": 0.994
                }
            ],
            "total_adsorption": 1.853
        }
    ],
    "isotherm_type": "",
    "pressureUnits": "bar",
    "tabular_data": 0,
    "temperature": 303
}

File: Library/10.1007s104500119382y/10.1007s104500119382y.Isotherm1.json
{
    "DOI": "10.1007/s10450-011-9382-y",
    "adsorbates": [
        {
            "InChIKey": "CURLTUGMZLYLDI-UHFFFAOYSA-N",
            "name": "Carbon Dioxide"
        },
        {
            "InChIKey": "IJGRMHOSHXDMSA-UHFFFAOYSA-N",
            "name": "Nitrogen"
        }
    ],
    "adsorbent": {
        "hashkey": "NIST-MATDB-c9ba59f6a272e1962a4cde8e340936c9",
        "name": "Activated carbon: AP 3-60"
    },
    "adsorptionUnits": "mmol/g",
    "articleSource": "Table S17",
    "category": "exp",
    "compositionType": "molefraction",
    "concentrationUnits": "",
    "date": "2020-12-31",
    "digitizer": "BISON-20 Team",
    "filename": "10.1007s104500119382y.Isotherm1",
    "isotherm_data": [
        {
            "pressure": 9.7,
            "species_data": [
                {
                    "InChIKey": "CURLTUGMZLYLDI-UHFFFAOYSA-N",
                    "adsorption": 2.33,
                    "composition": 0.241
                },
                {
                    "InChIKey": "IJGRMHOSHXDMSA-UHFFFAOYSA-N",
                    "adsorption": 0.64,
                    "composition": 0.759
                }
            ],
            "total_adsorption": null
        },
        {
            "pressure": 19.2,
            "species_data": [
                {
                    "InChIKey": "CURLTUGMZLYLDI-UHFFFAOYSA-N",
                    "adsorption": 3.59,
                    "composition": 0.287
                },
                {
                    "InChIKey": "IJGRMHOSHXDMSA-UHFFFAOYSA-N",
                    "adsorption": 0.81,
                    "composition": 0.713
                }
            ],
            "total_adsorption": null
        },
        {
            "pressure": 28.4,
            "species_data": [
                {
                    "InChIKey": "CURLTUGMZLYLDI-UHFFFAOYSA-N",
                    "adsorption": 4.47,
                    "composition": 0.311
                },
                {
                    "InChIKey": "IJGRMHOSHXDMSA-UHFFFAOYSA-N",
                    "adsorption": 0.8,
                    "composition": 0.689
                }
            ],
            "total_adsorption": null
        },
        {
            "pressure": 37.8,
            "species_data": [
                {
                    "InChIKey": "CURLTUGMZLYLDI-UHFFFAOYSA-N",
                    "adsorption": 5.15,
                    "composition": 0.335
                },
                {
                    "InChIKey": "IJGRMHOSHXDMSA-UHFFFAOYSA-N",
                    "adsorption": 0.84,
                    "composition": 0.665
                }
            ],
            "total_adsorption": null
        },
        {
            "pressure": 59.3,
            "species_data": [
                {
                    "InChIKey": "CURLTUGMZLYLDI-UHFFFAOYSA-N",
                    "adsorption": 6.23,
                    "composition": 0.373
                },
                {
                    "InChIKey": "IJGRMHOSHXDMSA-UHFFFAOYSA-N",
                    "adsorption": 0.86,
                    "composition": 0.627
                }
            ],
            "total_adsorption": null
        }
    ],
    "isotherm_type": "",
    "pressureUnits": "bar",
    "tabular_data": 0,
    "temperature": 298
}

File: Library/10.1007s104500119382y/10.1007s104500119382y.Isotherm10.json
{
    "DOI": "10.1007/s10450-011-9382-y",
    "adsorbates": [
        {
            "InChIKey": "CURLTUGMZLYLDI-UHFFFAOYSA-N",
            "name": "Carbon Dioxide"
        },
        {
            "InChIKey": "IJGRMHOSHXDMSA-UHFFFAOYSA-N",
            "name": "Nitrogen"
        }
    ],
    "adsorbent": {
        "hashkey": "NIST-MATDB-c9ba59f6a272e1962a4cde8e340936c9",
        "name": "Activated carbon: AP 3-60"
    },
    "adsorptionUnits": "mmol/g",
    "articleSource": "Table S15",
    "category": "exp",
    "compositionType": "molefraction",
    "concentrationUnits": "",
    "date": "2020-12-31",
    "digitizer": "BISON-20 Team",
    "filename": "10.1007s104500119382y.Isotherm10",
    "isotherm_data": [
        {
            "pressure": 8.3,
            "species_data": [
                {
                    "InChIKey": "CURLTUGMZLYLDI-UHFFFAOYSA-N",
                    "adsorption": 3.45,
                    "composition": 0.51
                },
                {
                    "InChIKey": "IJGRMHOSHXDMSA-UHFFFAOYSA-N",
                    "adsorption": 0.25,
                    "composition": 0.49
                }
            ],
            "total_adsorption": null
        },
        {
            "pressure": 18.3,
            "species_data": [
                {
                    "InChIKey": "CURLTUGMZLYLDI-UHFFFAOYSA-N",
                    "adsorption": 5.26,
                    "composition": 0.572
                },
                {
                    "InChIKey": "IJGRMHOSHXDMSA-UHFFFAOYSA-N",
                    "adsorption": 0.2,
                    "composition": 0.428
                }
            ],
            "total_adsorption": null
        },
        {
            "pressure": 27.4,
            "species_data": [
                {
                    "InChIKey": "CURLTUGMZLYLDI-UHFFFAOYSA-N",
                    "adsorption": 6.17,
                    "composition": 0.613
                },
                {
                    "InChIKey": "IJGRMHOSHXDMSA-UHFFFAOYSA-N",
                    "adsorption": 0.21,
                    "composition": 0.387
                }
            ],
            "total_adsorption": null
        },
        {
            "pressure": 40,
            "species_data": [
                {
                    "InChIKey": "CURLTUGMZLYLDI-UHFFFAOYSA-N",
                    "adsorption": 6.97,
                    "composition": 0.642
                },
                {
                    "InChIKey": "IJGRMHOSHXDMSA-UHFFFAOYSA-N",
                    "adsorption": 0.1,
                    "composition": 0.358
                }
            ],
            "total_adsorption": null
        },
        {
            "pressure": 61.4,
            "species_data": [
                {
                    "InChIKey": "CURLTUGMZLYLDI-UHFFFAOYSA-N",
                    "adsorption": 0.627,
                    "composition": 0.677
                },
                {
                    "InChIKey": "IJGRMHOSHXDMSA-UHFFFAOYSA-N",
                    "adsorption": -0.005,
                    "composition": 0.323
                }
            ],
            "total_adsorption": null
        }
    ],
    "isotherm_type": "",
    "pressureUnits": "bar",
    "tabular_data": 0,
    "temperature": 298
}

File: Library/10.1007s104500119382y/10.1007s104500119382y.Isotherm11.json
{
    "DOI": "10.1007/s10450-011-9382-y",
    "adsorbates": [
        {
            "InChIKey": "CURLTUGMZLYLDI-UHFFFAOYSA-N",
            "name": "Carbon Dioxide"
        },
        {
            "InChIKey": "IJGRMHOSHXDMSA-UHFFFAOYSA-N",
            "name": "Nitrogen"
        }
    ],
    "adsorbent": {
        "hashkey": "NIST-MATDB-c9ba59f6a272e1962a4cde8e340936c9",
        "name": "Activated carbon: AP 3-60"
    },
    "adsorptionUnits": "mmol/g",
    "articleSource": "Table S17",
    "category": "exp",
    "compositionType": "molefraction",
    "concentrationUnits": "",
    "date": "2020-12-31",
    "digitizer": "BISON-20 Team",
    "filename": "10.1007s104500119382y.Isotherm11",
    "isotherm_data": [
        {
            "pressure": 9.6,
            "species_data": [
                {
                    "InChIKey": "CURLTUGMZLYLDI-UHFFFAOYSA-N",
                    "adsorption": 1.06,
                    "composition": 0.082
                },
                {
                    "InChIKey": "IJGRMHOSHXDMSA-UHFFFAOYSA-N",
                    "adsorption": 0.99,
                    "composition": 0.918
                }
            ],
            "total_adsorption": null
        },
        {
            "pressure": 20.5,
            "species_data": [
                {
                    "InChIKey": "CURLTUGMZLYLDI-UHFFFAOYSA-N",
                    "adsorption": 1.81,
                    "composition": 0.106
                },
                {
                    "InChIKey": "IJGRMHOSHXDMSA-UHFFFAOYSA-N",
                    "adsorption": 1.46,
                    "composition": 0.894
                }
            ],
            "total_adsorption": null
        },
        {
            "pressure": 27.6,
            "species_data": [
                {
                    "InChIKey": "CURLTUGMZLYLDI-UHFFFAOYSA-N",
                    "adsorption": 2.21,
                    "composition": 0.113
                },
                {
                    "InChIKey": "IJGRMHOSHXDMSA-UHFFFAOYSA-N",
                    "adsorption": 1.55,
                    "composition": 0.887
                }
            ],
            "total_adsorption": null
        },
        {
            "pressure": 39.3,
            "species_data": [
                {
                    "InChIKey": "CURLTUGMZLYLDI-UHFFFAOYSA-N",
                    "adsorption": 2.75,
                    "composition": 0.127
                },
                {
                    "InChIKey": "IJGRMHOSHXDMSA-UHFFFAOYSA-N",
                    "adsorption": 1.72,
                    "composition": 0.873
                }
            ],
            "total_adsorption": null
        },
        {
            "pressure": 59.7,
            "species_data": [
                {
                    "InChIKey": "CURLTUGMZLYLDI-UHFFFAOYSA-N",
                    "adsorption": 3.45,
                    "composition": 0.146
                },
                {
                    "InChIKey": "IJGRMHOSHXDMSA-UHFFFAOYSA-N",
                    "adsorption": 1.86,
                    "composition": 0.854
                }
            ],
            "total_adsorption": null
        }
    ],
    "isotherm_type": "",
    "pressureUnits": "bar",
    "tabular_data": 0,
    "temperature": 298
}

File: Library/10.1007s104500119382y/10.1007s104500119382y.Isotherm2.json
{
    "DOI": "10.1007/s10450-011-9382-y",
    "adsorbates": [
        {
            "InChIKey": "CURLTUGMZLYLDI-UHFFFAOYSA-N",
            "name": "Carbon Dioxide"
        },
        {
            "InChIKey": "IJGRMHOSHXDMSA-UHFFFAOYSA-N",
            "name": "Nitrogen"
        }
    ],
    "adsorbent": {
        "hashkey": "NIST-MATDB-c9ba59f6a272e1962a4cde8e340936c9",
        "name": "Activated carbon: AP 3-60"
    },
    "adsorptionUnits": "mmol/g",
    "articleSource": "Table S15",
    "category": "exp",
    "compositionType": "molefraction",
    "concentrationUnits": "",
    "date": "2020-12-31",
    "digitizer": "BISON-20 Team",
    "filename": "10.1007s104500119382y.Isotherm2",
    "isotherm_data": [
        {
            "pressure": 9.6,
            "species_data": [
                {
                    "InChIKey": "CURLTUGMZLYLDI-UHFFFAOYSA-N",
                    "adsorption": 1.06,
                    "composition": 0.082
                },
                {
                    "InChIKey": "IJGRMHOSHXDMSA-UHFFFAOYSA-N",
                    "adsorption": 0.97,
                    "composition": 0.918
                }
            ],
            "total_adsorption": null
        },
        {
            "pressure": 20.5,
            "species_data": [
                {
                    "InChIKey": "CURLTUGMZLYLDI-UHFFFAOYSA-N",
                    "adsorption": 1.8,
                    "composition": 0.106
                },
                {
                    "InChIKey": "IJGRMHOSHXDMSA-UHFFFAOYSA-N",
                    "adsorption": 1.37,
                    "composition": 0.894
                }
            ],
            "total_adsorption": null
        },
        {
            "pressure": 27.6,
            "species_data": [
                {
                    "InChIKey": "CURLTUGMZLYLDI-UHFFFAOYSA-N",
                    "adsorption": 2.2,
                    "composition": 0.113
                },
                {
                    "InChIKey": "IJGRMHOSHXDMSA-UHFFFAOYSA-N",
                    "adsorption": 1.4,
                    "composition": 0.887
                }
            ],
            "total_adsorption": null
        },
        {
            "pressure": 39.3,
            "species_data": [
                {
                    "InChIKey": "CURLTUGMZLYLDI-UHFFFAOYSA-N",
                    "adsorption": 2.71,
                    "composition": 0.127
                },
                {
                    "InChIKey": "IJGRMHOSHXDMSA-UHFFFAOYSA-N",
                    "adsorption": 1.47,
                    "composition": 0.873
                }
            ],
            "total_adsorption": null
        },
        {
            "pressure": 59.7,
            "species_data": [
                {
                    "InChIKey": "CURLTUGMZLYLDI-UHFFFAOYSA-N",
                    "adsorption": 3.37,
                    "composition": 0.146
                },
                {
                    "InChIKey": "IJGRMHOSHXDMSA-UHFFFAOYSA-N",
                    "adsorption": 1.4,
                    "composition": 0.854
                }
            ],
            "total_adsorption": null
        }
    ],
    "isotherm_type": "",
    "pressureUnits": "bar",
    "tabular_data": 0,
    "temperature": 298
}
