Repository: NIST-ISODB/isodb-library

# NIST/ARPA-E Database of Novel and Emerging Adsorbent Materials

The [NIST/ARPA-E Database of Novel and Emerging Adsorbent Materials](https://adsorption.nist.gov/isodb) is a free, web-based catalog of adsorbent materials and measured adsorption properties of numerous materials obtained from article entries from the scientific literature.
The database also contains adsorption isotherms digitized from the cataloged articles, which can be compared visually online in the web application, analyzed online with available tools, or exported for offline analysis.

This is the official Github mirror of the database, providing a new way of submitting new isotherms, corrections, and updates.

File: Library/10.1007s104500119382y/10.1007s104500119382y.Isotherm4.json
{
    "DOI": "10.1007/s10450-011-9382-y",
    "adsorbates": [
        {
            "InChIKey": "CURLTUGMZLYLDI-UHFFFAOYSA-N",
            "name": "Carbon Dioxide"
        },
        {
            "InChIKey": "IJGRMHOSHXDMSA-UHFFFAOYSA-N",
            "name": "Nitrogen"
        }
    ],
    "adsorbent": {
        "hashkey": "NIST-MATDB-c9ba59f6a272e1962a4cde8e340936c9",
        "name": "Activated carbon: AP 3-60"
    },
    "adsorptionUnits": "mmol/g",
    "articleSource": "Table S17",
    "category": "exp",
    "compositionType": "molefraction",
    "concentrationUnits": "",
    "date": "2020-12-31",
    "digitizer": "BISON-20 Team",
    "filename": "10.1007s104500119382y.Isotherm4",
    "isotherm_data": [
        {
            "pressure": 8.3,
            "species_data": [
                {
                    "InChIKey": "CURLTUGMZLYLDI-UHFFFAOYSA-N",
                    "adsorption": 3.48,
                    "composition": 0.51
                },
                {
                    "InChIKey": "IJGRMHOSHXDMSA-UHFFFAOYSA-N",
                    "adsorption": 0.27,
                    "composition": 0.49
                }
            ],
            "total_adsorption": null
        },
        {
            "pressure": 18.3,
            "species_data": [
                {
                    "InChIKey": "CURLTUGMZLYLDI-UHFFFAOYSA-N",
                    "adsorption": 5.37,
                    "composition": 0.572
                },
                {
                    "InChIKey": "IJGRMHOSHXDMSA-UHFFFAOYSA-N",
                    "adsorption": 0.28,
                    "composition": 0.428
                }
            ],
            "total_adsorption": null
        },
        {
            "pressure": 27.4,
            "species_data": [
                {
                    "InChIKey": "CURLTUGMZLYLDI-UHFFFAOYSA-N",
                    "adsorption": 6.38,
                    "composition": 0.613
                },
                {
                    "InChIKey": "IJGRMHOSHXDMSA-UHFFFAOYSA-N",
                    "adsorption": 0.34,
                    "composition": 0.387
                }
            ],
            "total_adsorption": null
        },
        {
            "pressure": 40,
            "species_data": [
                {
                    "InChIKey": "CURLTUGMZLYLDI-UHFFFAOYSA-N",
                    "adsorption": 7.36,
                    "composition": 0.642
                },
                {
                    "InChIKey": "IJGRMHOSHXDMSA-UHFFFAOYSA-N",
                    "adsorption": 0.32,
                    "composition": 0.358
                }
            ],
            "total_adsorption": null
        },
        {
            "pressure": 61.4,
            "species_data": [
                {
                    "InChIKey": "CURLTUGMZLYLDI-UHFFFAOYSA-N",
                    "adsorption": 8.3,
                    "composition": 0.677
                },
                {
                    "InChIKey": "IJGRMHOSHXDMSA-UHFFFAOYSA-N",
                    "adsorption": 0.34,
                    "composition": 0.323
                }
            ],
            "total_adsorption": null
        }
    ],
    "isotherm_type": "",
    "pressureUnits": "bar",
    "tabular_data": 0,
    "temperature": 298
}

File: Library/10.1007s104500119382y/10.1007s104500119382y.Isotherm6.json
{
    "DOI": "10.1007/s10450-011-9382-y",
    "adsorbates": [
        {
            "InChIKey": "CURLTUGMZLYLDI-UHFFFAOYSA-N",
            "name": "Carbon Dioxide"
        },
        {
            "InChIKey": "IJGRMHOSHXDMSA-UHFFFAOYSA-N",
            "name": "Nitrogen"
        }
    ],
    "adsorbent": {
        "hashkey": "NIST-MATDB-c9ba59f6a272e1962a4cde8e340936c9",
        "name": "Activated carbon: AP 3-60"
    },
    "adsorptionUnits": "mmol/g",
    "articleSource": "Table S15",
    "category": "exp",
    "compositionType": "molefraction",
    "concentrationUnits": "",
    "date": "2020-12-31",
    "digitizer": "BISON-20 Team",
    "filename": "10.1007s104500119382y.Isotherm6",
    "isotherm_data": [
        {
            "pressure": 9.7,
            "species_data": [
                {
                    "InChIKey": "CURLTUGMZLYLDI-UHFFFAOYSA-N",
                    "adsorption": 2.31,
                    "composition": 0.241
                },
                {
                    "InChIKey": "IJGRMHOSHXDMSA-UHFFFAOYSA-N",
                    "adsorption": 0.6,
                    "composition": 0.759
                }
            ],
            "total_adsorption": null
        },
        {
            "pressure": 19.2,
            "species_data": [
                {
                    "InChIKey": "CURLTUGMZLYLDI-UHFFFAOYSA-N",
                    "adsorption": 3.55,
                    "composition": 0.287
                },
                {
                    "InChIKey": "IJGRMHOSHXDMSA-UHFFFAOYSA-N",
                    "adsorption": 0.7,
                    "composition": 0.713
                }
            ],
            "total_adsorption": null
        },
        {
            "pressure": 28.4,
            "species_data": [
                {
                    "InChIKey": "CURLTUGMZLYLDI-UHFFFAOYSA-N",
                    "adsorption": 4.39,
                    "composition": 0.311
                },
                {
                    "InChIKey": "IJGRMHOSHXDMSA-UHFFFAOYSA-N",
                    "adsorption": 0.62,
                    "composition": 0.689
                }
            ],
            "total_adsorption": null
        },
        {
            "pressure": 37.8,
            "species_data": [
                {
                    "InChIKey": "CURLTUGMZLYLDI-UHFFFAOYSA-N",
                    "adsorption": 5.02,
                    "composition": 0.335
                },
                {
                    "InChIKey": "IJGRMHOSHXDMSA-UHFFFAOYSA-N",
                    "adsorption": 0.57,
                    "composition": 0.665
                }
            ],
            "total_adsorption": null
        },
        {
            "pressure": 59.3,
            "species_data": [
                {
                    "InChIKey": "CURLTUGMZLYLDI-UHFFFAOYSA-N",
                    "adsorption": 5.94,
                    "composition": 0.373
                },
                {
                    "InChIKey": "IJGRMHOSHXDMSA-UHFFFAOYSA-N",
                    "adsorption": 0.37,
                    "composition": 0.627
                }
            ],
            "total_adsorption": null
        }
    ],
    "isotherm_type": "",
    "pressureUnits": "bar",
    "tabular_data": 0,
    "temperature": 298
}

File: Library/10.1007s104500129398y/10.1007s104500129398y.Isotherm1.json
{
    "DOI": "10.1007/s10450-012-9398-y",
    "adsorbates": [
        {
            "InChIKey": "IJGRMHOSHXDMSA-UHFFFAOYSA-N",
            "name": "Nitrogen"
        },
        {
            "InChIKey": "VNWKTOKETHGBQD-UHFFFAOYSA-N",
            "name": "Methane"
        }
    ],
    "adsorbent": {
        "hashkey": "NIST-MATDB-50a5b70fe90ff93fe3817643ff44fdc3",
        "name": "Zeolite Mordenite"
    },
    "adsorptionUnits": "mmol/g",
    "articleSource": "Figure 7",
    "category": "exp",
    "compositionType": "molefraction",
    "concentrationUnits": "",
    "date": "2020-12-31",
    "digitizer": "BISON-20 Team",
    "filename": "10.1007s104500129398y.Isotherm1",
    "isotherm_data": [
        {
            "pressure": 1.06,
            "species_data": [
                {
                    "InChIKey": "IJGRMHOSHXDMSA-UHFFFAOYSA-N",
                    "adsorption": 0.084,
                    "composition": 0.51
                },
                {
                    "InChIKey": "VNWKTOKETHGBQD-UHFFFAOYSA-N",
                    "adsorption": 0.26,
                    "composition": 0.49
                }
            ],
            "total_adsorption": null
        },
        {
            "pressure": 2.76,
            "species_data": [
                {
                    "InChIKey": "IJGRMHOSHXDMSA-UHFFFAOYSA-N",
                    "adsorption": 0.152,
                    "composition": 0.51
                },
                {
                    "InChIKey": "VNWKTOKETHGBQD-UHFFFAOYSA-N",
                    "adsorption": 0.564,
                    "composition": 0.49
                }
            ],
            "total_adsorption": null
        },
        {
            "pressure": 4.48,
            "species_data": [
                {
                    "InChIKey": "IJGRMHOSHXDMSA-UHFFFAOYSA-N",
                    "adsorption": 0.209,
                    "composition": 0.51
                },
                {
                    "InChIKey": "VNWKTOKETHGBQD-UHFFFAOYSA-N",
                    "adsorption": 0.747,
                    "composition": 0.49
                }
            ],
            "total_adsorption": null
        },
        {
            "pressure": 6.2,
            "species_data": [
                {
                    "InChIKey": "IJGRMHOSHXDMSA-UHFFFAOYSA-N",
                    "adsorption": 0.254,
                    "composition": 0.51
                },
                {
                    "InChIKey": "VNWKTOKETHGBQD-UHFFFAOYSA-N",
                    "adsorption": 0.866,
                    "composition": 0.49
                }
            ],
            "total_adsorption": null
        },
        {
            "pressure": 7.92,
            "species_data": [
                {
                    "InChIKey": "IJGRMHOSHXDMSA-UHFFFAOYSA-N",
                    "adsorption": 0.312,
                    "composition": 0.51
                },
                {
                    "InChIKey": "VNWKTOKETHGBQD-UHFFFAOYSA-N",
                    "adsorption": 0.918,
                    "composition": 0.49
                }
            ],
            "total_adsorption": null
        }
    ],
    "isotherm_type": "",
    "pressureUnits": "bar",
    "tabular_data": 0,
    "temperature": 301
}

File: Library/10.1007s1045001395272/10.1007s1045001395272.Isotherm44.json
{
    "DOI": "10.1007/s10450-013-9527-2",
    "adsorbates": [
        {
            "InChIKey": "CURLTUGMZLYLDI-UHFFFAOYSA-N",
            "name": "Carbon Dioxide"
        },
        {
            "InChIKey": "IJGRMHOSHXDMSA-UHFFFAOYSA-N",
            "name": "Nitrogen"
        },
        {
            "InChIKey": "UFHFLCQGNIYNRP-UHFFFAOYSA-N",
            "name": "Hydrogen"
        },
        {
            "InChIKey": "VNWKTOKETHGBQD-UHFFFAOYSA-N",
            "name": "Methane"
        }
    ],
    "adsorbent": {
        "hashkey": "NISTSRDXXX-0430f3ede7fd0f8d58eb6cf454011ef2",
        "name": "Norit R1 Extra"
    },
    "adsorptionUnits": "mmol/g",
    "articleSource": "Table 3",
    "category": "exp",
    "compositionType": "molefraction",
    "concentrationUnits": "",
    "date": "2017-07-10",
    "digitizer": "Julia Chotoo",
    "filename": "10.1007s1045001395272.Isotherm44",
    "isotherm_data": [
        {
            "pressure": 2.23,
            "species_data": [
                {
                    "InChIKey": "CURLTUGMZLYLDI-UHFFFAOYSA-N",
                    "adsorption": 0.691,
                    "composition": 0.301
                },
                {
                    "InChIKey": "IJGRMHOSHXDMSA-UHFFFAOYSA-N",
                    "adsorption": 0.095,
                    "composition": 0.055
                },
                {
                    "InChIKey": "UFHFLCQGNIYNRP-UHFFFAOYSA-N",
                    "adsorption": 0.013,
                    "composition": 0.017
                },
                {
                    "InChIKey": "VNWKTOKETHGBQD-UHFFFAOYSA-N",
                    "adsorption": 1.223,
                    "composition": 0.627
                }
            ],
            "total_adsorption": 2.117
        },
        {
            "pressure": 4.98,
            "species_data": [
                {
                    "InChIKey": "CURLTUGMZLYLDI-UHFFFAOYSA-N",
                    "adsorption": 1.253,
                    "composition": 0.301
                },
                {
                    "InChIKey": "IJGRMHOSHXDMSA-UHFFFAOYSA-N",
                    "adsorption": 0.147,
                    "composition": 0.047
                },
                {
                    "InChIKey": "UFHFLCQGNIYNRP-UHFFFAOYSA-N",
                    "adsorption": 0.067,
                    "composition": 0.017
                },
                {
                    "InChIKey": "VNWKTOKETHGBQD-UHFFFAOYSA-N",
                    "adsorption": 2.15,
                    "composition": 0.635
                }
            ],
            "total_adsorption": 3.788
        },
        {
            "pressure": 8.42,
            "species_data": [
                {
                    "InChIKey": "CURLTUGMZLYLDI-UHFFFAOYSA-N",
                    "adsorption": 1.78,
                    "composition": 0.307
                },
                {
                    "InChIKey": "IJGRMHOSHXDMSA-UHFFFAOYSA-N",
                    "adsorption": 0.205,
                    "composition": 0.046
                },
                {
                    "InChIKey": "UFHFLCQGNIYNRP-UHFFFAOYSA-N",
                    "adsorption": 0.086,
                    "composition": 0.017
                },
                {
                    "InChIKey": "VNWKTOKETHGBQD-UHFFFAOYSA-N",
                    "adsorption": 2.933,
                    "composition": 0.631
                }
            ],
            "total_adsorption": 5.266
        },
        {
            "pressure": 12.09,
            "species_data": [
                {
                    "InChIKey": "CURLTUGMZLYLDI-UHFFFAOYSA-N",
                    "adsorption": 2.199,
                    "composition": 0.304
                },
                {
                    "InChIKey": "IJGRMHOSHXDMSA-UHFFFAOYSA-N",
                    "adsorption": 0.234,
                    "composition": 0.047
                },
                {
                    "InChIKey": "UFHFLCQGNIYNRP-UHFFFAOYSA-N",
                    "adsorption": 0.093,
                    "composition": 0.019
                },
                {
                    "InChIKey": "VNWKTOKETHGBQD-UHFFFAOYSA-N",
                    "adsorption": 3.556,
                    "composition": 0.631
                }
            ],
            "total_adsorption": 6.463
        },
        {
            "pressure": 15.92,
            "species_data": [
                {
                    "InChIKey": "CURLTUGMZLYLDI-UHFFFAOYSA-N",
                    "adsorption": 2.224,
                    "composition": 0.303
                },
                {
                    "InChIKey": "IJGRMHOSHXDMSA-UHFFFAOYSA-N",
                    "adsorption": 0.32,
                    "composition": 0.045
                },
                {
                    "InChIKey": "UFHFLCQGNIYNRP-UHFFFAOYSA-N",
                    "adsorption": 0.67,
                    "composition": 0.02
                },
                {
                    "InChIKey": "VNWKTOKETHGBQD-UHFFFAOYSA-N",
                    "adsorption": 4.007,
                    "composition": 0.632
                }
            ],
            "total_adsorption": 6.909
        }
    ],
    "isotherm_type": "",
    "pressureUnits": "bar",
    "tabular_data": 1,
    "temperature": 298
}

File: Library/10.1007s1045001395272/10.1007s1045001395272.Isotherm49.json
{
    "DOI": "10.1007/s10450-013-9527-2",
    "adsorbates": [
        {
            "InChIKey": "CURLTUGMZLYLDI-UHFFFAOYSA-N",
            "name": "Carbon Dioxide"
        },
        {
            "InChIKey": "IJGRMHOSHXDMSA-UHFFFAOYSA-N",
            "name": "Nitrogen"
        },
        {
            "InChIKey": "UFHFLCQGNIYNRP-UHFFFAOYSA-N",
            "name": "Hydrogen"
        },
        {
            "InChIKey": "VNWKTOKETHGBQD-UHFFFAOYSA-N",
            "name": "Methane"
        }
    ],
    "adsorbent": {
        "hashkey": "NISTSRDXXX-9313df158801d397ec2644372d880a7f",
        "name": "Zeosorb 13X"
    },
    "adsorptionUnits": "mmol/g",
    "articleSource": "Table 6",
    "category": "exp",
    "compositionType": "molefraction",
    "concentrationUnits": "",
    "date": "2017-07-10",
    "digitizer": "Julia Chotoo",
    "filename": "10.1007s1045001395272.Isotherm49",
    "isotherm_data": [
        {
            "pressure": 2.04,
            "species_data": [
                {
                    "InChIKey": "CURLTUGMZLYLDI-UHFFFAOYSA-N",
                    "adsorption": 0.932,
                    "composition": 0.296
                },
                {
                    "InChIKey": "IJGRMHOSHXDMSA-UHFFFAOYSA-N",
                    "adsorption": 0.095,
                    "composition": 0.046
                },
                {
                    "InChIKey": "UFHFLCQGNIYNRP-UHFFFAOYSA-N",
                    "adsorption": 0.027,
                    "composition": 0.024
                },
                {
                    "InChIKey": "VNWKTOKETHGBQD-UHFFFAOYSA-N",
                    "adsorption": 1.519,
                    "composition": 0.634
                }
            ],
            "total_adsorption": 2.776
        },
        {
            "pressure": 5.12,
            "species_data": [
                {
                    "InChIKey": "CURLTUGMZLYLDI-UHFFFAOYSA-N",
                    "adsorption": 1.26,
                    "composition": 0.299
                },
                {
                    "InChIKey": "IJGRMHOSHXDMSA-UHFFFAOYSA-N",
                    "adsorption": 0.128,
                    "composition": 0.046
                },
                {
                    "InChIKey": "UFHFLCQGNIYNRP-UHFFFAOYSA-N",
                    "adsorption": 0.025,
                    "composition": 0.024
                },
                {
                    "InChIKey": "VNWKTOKETHGBQD-UHFFFAOYSA-N",
                    "adsorption": 1.993,
                    "composition": 0.631
                }
            ],
            "total_adsorption": 3.699
        },
        {
            "pressure": 8.8,
            "species_data": [
                {
                    "InChIKey": "CURLTUGMZLYLDI-UHFFFAOYSA-N",
                    "adsorption": 1.488,
                    "composition": 0.315
                },
                {
                    "InChIKey": "IJGRMHOSHXDMSA-UHFFFAOYSA-N",
                    "adsorption": 0.191,
                    "composition": 0.044
                },
                {
                    "InChIKey": "UFHFLCQGNIYNRP-UHFFFAOYSA-N",
                    "adsorption": 0.088,
                    "composition": 0.018
                },
                {
                    "InChIKey": "VNWKTOKETHGBQD-UHFFFAOYSA-N",
                    "adsorption": 2.456,
                    "composition": 0.623
                }
            ],
            "total_adsorption": 4.396
        },
        {
            "pressure": 12.58,
            "species_data": [
                {
                    "InChIKey": "CURLTUGMZLYLDI-UHFFFAOYSA-N",
                    "adsorption": 1.607,
                    "composition": 0.32
                },
                {
                    "InChIKey": "IJGRMHOSHXDMSA-UHFFFAOYSA-N",
                    "adsorption": 0.23,
                    "composition": 0.044
                },
                {
                    "InChIKey": "UFHFLCQGNIYNRP-UHFFFAOYSA-N",
                    "adsorption": 0.104,
                    "composition": 0.019
                },
                {
                    "InChIKey": "VNWKTOKETHGBQD-UHFFFAOYSA-N",
                    "adsorption": 2.786,
                    "composition": 0.618
                }
            ],
            "total_adsorption": 4.835
        },
        {
            "pressure": 16.66,
            "species_data": [
                {
                    "InChIKey": "CURLTUGMZLYLDI-UHFFFAOYSA-N",
                    "adsorption": 1.668,
                    "composition": 0.318
                },
                {
                    "InChIKey": "IJGRMHOSHXDMSA-UHFFFAOYSA-N",
                    "adsorption": 0.258,
                    "composition": 0.045
                },
                {
                    "InChIKey": "UFHFLCQGNIYNRP-UHFFFAOYSA-N",
                    "adsorption": 0.104,
                    "composition": 0.02
                },
                {
                    "InChIKey": "VNWKTOKETHGBQD-UHFFFAOYSA-N",
                    "adsorption": 3.056,
                    "composition": 0.617
                }
            ],
            "total_adsorption": 5.202
        }
    ],
    "isotherm_type": "",
    "pressureUnits": "bar",
    "tabular_data": 1,
    "temperature": 298
}

File: Library/10.1007s1045001395272/10.1007s1045001395272.Isotherm54.json
{
    "DOI": "10.1007/s10450-013-9527-2",
    "adsorbates": [
        {
            "InChIKey": "CURLTUGMZLYLDI-UHFFFAOYSA-N",
            "name": "Carbon Dioxide"
        },
        {
            "InChIKey": "IJGRMHOSHXDMSA-UHFFFAOYSA-N",
            "name": "Nitrogen"
        },
        {
            "InChIKey": "UFHFLCQGNIYNRP-UHFFFAOYSA-N",
            "name": "Hydrogen"
        },
        {
            "InChIKey": "VNWKTOKETHGBQD-UHFFFAOYSA-N",
            "name": "Methane"
        }
    ],
    "adsorbent": {
        "hashkey": "NISTSRDXXX-991daf7313251e7e607e2bab2da57e33",
        "name": "CuBTC"
    },
    "adsorptionUnits": "mmol/g",
    "articleSource": "Table 9",
    "category": "exp",
    "compositionType": "molefraction",
    "concentrationUnits": "",
    "date": "2017-07-10",
    "digitizer": "Julia Chotoo",
    "filename": "10.1007s1045001395272.Isotherm54",
    "isotherm_data": [
        {
            "pressure": 2.29,
            "species_data": [
                {
                    "InChIKey": "CURLTUGMZLYLDI-UHFFFAOYSA-N",
                    "adsorption": 0.766,
                    "composition": 0.312
                },
                {
                    "InChIKey": "IJGRMHOSHXDMSA-UHFFFAOYSA-N",
                    "adsorption": 0.104,
                    "composition": 0.043
                },
                {
                    "InChIKey": "UFHFLCQGNIYNRP-UHFFFAOYSA-N",
                    "adsorption": 0.047,
                    "composition": 0.019
                },
                {
                    "InChIKey": "VNWKTOKETHGBQD-UHFFFAOYSA-N",
                    "adsorption": 1.295,
                    "composition": 0.626
                }
            ],
            "total_adsorption": 2.297
        },
        {
            "pressure": 4.96,
            "species_data": [
                {
                    "InChIKey": "CURLTUGMZLYLDI-UHFFFAOYSA-N",
                    "adsorption": 1.375,
                    "composition": 0.323
                },
                {
                    "InChIKey": "IJGRMHOSHXDMSA-UHFFFAOYSA-N",
                    "adsorption": 0.182,
                    "composition": 0.043
                },
                {
                    "InChIKey": "UFHFLCQGNIYNRP-UHFFFAOYSA-N",
                    "adsorption": 0.182,
                    "composition": 0.018
                },
                {
                    "InChIKey": "VNWKTOKETHGBQD-UHFFFAOYSA-N",
                    "adsorption": 2.359,
                    "composition": 0.616
                }
            ],
            "total_adsorption": 4.09
        },
        {
            "pressure": 8.09,
            "species_data": [
                {
                    "InChIKey": "CURLTUGMZLYLDI-UHFFFAOYSA-N",
                    "adsorption": 2.113,
                    "composition": 0.312
                },
                {
                    "InChIKey": "IJGRMHOSHXDMSA-UHFFFAOYSA-N",
                    "adsorption": 0.261,
                    "composition": 0.044
                },
                {
                    "InChIKey": "UFHFLCQGNIYNRP-UHFFFAOYSA-N",
                    "adsorption": 0.261,
                    "composition": 0.019
                },
                {
                    "InChIKey": "VNWKTOKETHGBQD-UHFFFAOYSA-N",
                    "adsorption": 3.502,
                    "composition": 0.625
                }
            ],
            "total_adsorption": 6.265
        },
        {
            "pressure": 11.88,
            "species_data": [
                {
                    "InChIKey": "CURLTUGMZLYLDI-UHFFFAOYSA-N",
                    "adsorption": 2.494,
                    "composition": 0.313
                },
                {
                    "InChIKey": "IJGRMHOSHXDMSA-UHFFFAOYSA-N",
                    "adsorption": 0.326,
                    "composition": 0.045
                },
                {
                    "InChIKey": "UFHFLCQGNIYNRP-UHFFFAOYSA-N",
                    "adsorption": 0.326,
                    "composition": 0.019
                },
                {
                    "InChIKey": "VNWKTOKETHGBQD-UHFFFAOYSA-N",
                    "adsorption": 4.225,
                    "composition": 0.623
                }
            ],
            "total_adsorption": 7.465
        },
        {
            "pressure": 15.47,
            "species_data": [
                {
                    "InChIKey": "CURLTUGMZLYLDI-UHFFFAOYSA-N",
                    "adsorption": 2.698,
                    "composition": 0.315
                },
                {
                    "InChIKey": "IJGRMHOSHXDMSA-UHFFFAOYSA-N",
                    "adsorption": 0.415,
                    "composition": 0.044
                },
                {
                    "InChIKey": "UFHFLCQGNIYNRP-UHFFFAOYSA-N",
                    "adsorption": 0.415,
                    "composition": 0.02
                },
                {
                    "InChIKey": "VNWKTOKETHGBQD-UHFFFAOYSA-N",
                    "adsorption": 4.846,
                    "composition": 0.621
                }
            ],
            "total_adsorption": 8.303
        }
    ],
    "isotherm_type": "",
    "pressureUnits": "bar",
    "tabular_data": 1,
    "temperature": 298
}

File: Library/10.1007s104500139546z/10.1007s104500139546z.Isotherm12.json
{
    "DOI": "10.1007/s10450-013-9546-z",
    "adsorbates": [
        {
            "InChIKey": "IJGRMHOSHXDMSA-UHFFFAOYSA-N",
            "name": "Nitrogen"
        }
    ],
    "adsorbent": {
        "hashkey": "NIST-MATDB-68b2d54fe8feb41bddeb5c9d9b877083",
        "name": "H+ mordenite"
    },
    "adsorptionUnits": "mmol/g",
    "articleSource": "Table 2",
    "category": "exp",
    "compositionType": "molefraction",
    "concentrationUnits": "",
    "date": "2020-12-31",
    "digitizer": "BISON-20 Team",
    "filename": "10.1007s104500139546z.Isotherm12",
    "isotherm_data": [
        {
            "pressure": 1.073,
            "species_data": [
                {
                    "InChIKey": "IJGRMHOSHXDMSA-UHFFFAOYSA-N",
                    "adsorption": 0.265,
                    "composition": 1
                }
            ],
            "total_adsorption": 0.265
        },
        {
            "pressure": 5.037,
            "species_data": [
                {
                    "InChIKey": "IJGRMHOSHXDMSA-UHFFFAOYSA-N",
                    "adsorption": 0.831,
                    "composition": 1
                }
            ],
            "total_adsorption": 0.831
        },
        {
            "pressure": 9.023,
            "species_data": [
                {
                    "InChIKey": "IJGRMHOSHXDMSA-UHFFFAOYSA-N",
                    "adsorption": 1.145,
                    "composition": 1
                }
            ],
            "total_adsorption": 1.145
        }
    ],
    "isotherm_type": "",
    "pressureUnits": "bar",
    "tabular_data": 0,
    "temperature": 282
}

File: Library/10.1007s104500139546z/10.1007s104500139546z.Isotherm14.json
{
    "DOI": "10.1007/s10450-013-9546-z",
    "adsorbates": [
        {
            "InChIKey": "IJGRMHOSHXDMSA-UHFFFAOYSA-N",
            "name": "Nitrogen"
        }
    ],
    "adsorbent": {
        "hashkey": "NIST-MATDB-68b2d54fe8feb41bddeb5c9d9b877083",
        "name": "H+ mordenite"
    },
    "adsorptionUnits": "mmol/g",
    "articleSource": "Table 2",
    "category": "exp",
    "compositionType": "molefraction",
    "concentrationUnits": "",
    "date": "2020-12-31",
    "digitizer": "BISON-20 Team",
    "filename": "10.1007s104500139546z.Isotherm14",
    "isotherm_data": [
        {
            "pressure": 1.083,
            "species_data": [
                {
                    "InChIKey": "IJGRMHOSHXDMSA-UHFFFAOYSA-N",
                    "adsorption": 0.449,
                    "composition": 1
                }
            ],
            "total_adsorption": 0.449
        },
        {
            "pressure": 5.033,
            "species_data": [
                {
                    "InChIKey": "IJGRMHOSHXDMSA-UHFFFAOYSA-N",
                    "adsorption": 1.148,
                    "composition": 1
                }
            ],
            "total_adsorption": 1.148
        },
        {
            "pressure": 9.014,
            "species_data": [
                {
                    "InChIKey": "IJGRMHOSHXDMSA-UHFFFAOYSA-N",
                    "adsorption": 1.461,
                    "composition": 1
                }
            ],
            "total_adsorption": 1.461
        }
    ],
    "isotherm_type": "",
    "pressureUnits": "bar",
    "tabular_data": 0,
    "temperature": 263
}

File: Library/10.1007s104500139546z/10.1007s104500139546z.Isotherm16.json
{
    "DOI": "10.1007/s10450-013-9546-z",
    "adsorbates": [
        {
            "InChIKey": "VNWKTOKETHGBQD-UHFFFAOYSA-N",
            "name": "Methane"
        }
    ],
    "adsorbent": {
        "hashkey": "NIST-MATDB-68b2d54fe8feb41bddeb5c9d9b877083",
        "name": "H+ mordenite"
    },
    "adsorptionUnits": "mmol/g",
    "articleSource": "Table 1",
    "category": "exp",
    "compositionType": "molefraction",
    "concentrationUnits": "",
    "date": "2020-12-31",
    "digitizer": "BISON-20 Team",
    "filename": "10.1007s104500139546z.Isotherm16",
    "isotherm_data": [
        {
            "pressure": 1.056,
            "species_data": [
                {
                    "InChIKey": "VNWKTOKETHGBQD-UHFFFAOYSA-N",
                    "adsorption": 1.106,
                    "composition": 1
                }
            ],
            "total_adsorption": 1.106
        },
        {
            "pressure": 5.024,
            "species_data": [
                {
                    "InChIKey": "VNWKTOKETHGBQD-UHFFFAOYSA-N",
                    "adsorption": 1.831,
                    "composition": 1
                }
            ],
            "total_adsorption": 1.831
        },
        {
            "pressure": 9.015,
            "species_data": [
                {
                    "InChIKey": "VNWKTOKETHGBQD-UHFFFAOYSA-N",
                    "adsorption": 2.078,
                    "composition": 1
                }
            ],
            "total_adsorption": 2.078
        }
    ],
    "isotherm_type": "",
    "pressureUnits": "bar",
    "tabular_data": 0,
    "temperature": 263
}

File: Library/10.1007s104500139546z/10.1007s104500139546z.Isotherm4.json
{
    "DOI": "10.1007/s10450-013-9546-z",
    "adsorbates": [
        {
            "InChIKey": "IJGRMHOSHXDMSA-UHFFFAOYSA-N",
            "name": "Nitrogen"
        },
        {
            "InChIKey": "VNWKTOKETHGBQD-UHFFFAOYSA-N",
            "name": "Methane"
        }
    ],
    "adsorbent": {
        "hashkey": "NIST-MATDB-68b2d54fe8feb41bddeb5c9d9b877083",
        "name": "H+ mordenite"
    },
    "adsorptionUnits": "mmol/g",
    "articleSource": "Table 4",
    "category": "exp",
    "compositionType": "molefraction",
    "concentrationUnits": "",
    "date": "2020-12-31",
    "digitizer": "BISON-20 Team",
    "filename": "10.1007s104500139546z.Isotherm4",
    "isotherm_data": [
        {
            "pressure": 1.058,
            "species_data": [
                {
                    "InChIKey": "IJGRMHOSHXDMSA-UHFFFAOYSA-N",
                    "adsorption": 0.111,
                    "composition": 0.5
                },
                {
                    "InChIKey": "VNWKTOKETHGBQD-UHFFFAOYSA-N",
                    "adsorption": 0.451,
                    "composition": 0.5
                }
            ],
            "total_adsorption": null
        },
        {
            "pressure": 5.027,
            "species_data": [
                {
                    "InChIKey": "IJGRMHOSHXDMSA-UHFFFAOYSA-N",
                    "adsorption": 0.259,
                    "composition": 0.5
                },
                {
                    "InChIKey": "VNWKTOKETHGBQD-UHFFFAOYSA-N",
                    "adsorption": 1.054,
                    "composition": 0.5
                }
            ],
            "total_adsorption": null
        },
        {
            "pressure": 9.017,
            "species_data": [
                {
                    "InChIKey": "IJGRMHOSHXDMSA-UHFFFAOYSA-N",
                    "adsorption": 0.335,
                    "composition": 0.51
                },
                {
                    "InChIKey": "VNWKTOKETHGBQD-UHFFFAOYSA-N",
                    "adsorption": 1.221,
                    "composition": 0.49
                }
            ],
            "total_adsorption": null
        }
    ],
    "isotherm_type": "",
    "pressureUnits": "bar",
    "tabular_data": 0,
    "temperature": 282
}

File: Library/10.1007s104500139546z/10.1007s104500139546z.Isotherm7.json
{
    "DOI": "10.1007/s10450-013-9546-z",
    "adsorbates": [
        {
            "InChIKey": "IJGRMHOSHXDMSA-UHFFFAOYSA-N",
            "name": "Nitrogen"
        },
        {
            "InChIKey": "VNWKTOKETHGBQD-UHFFFAOYSA-N",
            "name": "Methane"
        }
    ],
    "adsorbent": {
        "hashkey": "NIST-MATDB-68b2d54fe8feb41bddeb5c9d9b877083",
        "name": "H+ mordenite"
    },
    "adsorptionUnits": "mmol/g",
    "articleSource": "Table 4",
    "category": "exp",
    "compositionType": "molefraction",
    "concentrationUnits": "",
    "date": "2020-12-31",
    "digitizer": "BISON-20 Team",
    "filename": "10.1007s104500139546z.Isotherm7",
    "isotherm_data": [
        {
            "pressure": 1.058,
            "species_data": [
                {
                    "InChIKey": "IJGRMHOSHXDMSA-UHFFFAOYSA-N",
                    "adsorption": 0.111,
                    "composition": 0.5
                },
                {
                    "InChIKey": "VNWKTOKETHGBQD-UHFFFAOYSA-N",
                    "adsorption": 0.452,
                    "composition": 0.5
                }
            ],
            "total_adsorption": null
        },
        {
            "pressure": 5.027,
            "species_data": [
                {
                    "InChIKey": "IJGRMHOSHXDMSA-UHFFFAOYSA-N",
                    "adsorption": 0.262,
                    "composition": 0.5
                },
                {
                    "InChIKey": "VNWKTOKETHGBQD-UHFFFAOYSA-N",
                    "adsorption": 1.066,
                    "composition": 0.5
                }
            ],
            "total_adsorption": null
        },
        {
            "pressure": 9.017,
            "species_data": [
                {
                    "InChIKey": "IJGRMHOSHXDMSA-UHFFFAOYSA-N",
                    "adsorption": 0.342,
                    "composition": 0.51
                },
                {
                    "InChIKey": "VNWKTOKETHGBQD-UHFFFAOYSA-N",
                    "adsorption": 1.246,
                    "composition": 0.49
                }
            ],
            "total_adsorption": null
        }
    ],
    "isotherm_type": "",
    "pressureUnits": "bar",
    "tabular_data": 0,
    "temperature": 282
}

File: Library/10.1007s104500139546z/10.1007s104500139546z.Isotherm8.json
{
    "DOI": "10.1007/s10450-013-9546-z",
    "adsorbates": [
        {
            "InChIKey": "IJGRMHOSHXDMSA-UHFFFAOYSA-N",
            "name": "Nitrogen"
        },
        {
            "InChIKey": "VNWKTOKETHGBQD-UHFFFAOYSA-N",
            "name": "Methane"
        }
    ],
    "adsorbent": {
        "hashkey": "NIST-MATDB-68b2d54fe8feb41bddeb5c9d9b877083",
        "name": "H+ mordenite"
    },
    "adsorptionUnits": "mmol/g",
    "articleSource": "Table 4",
    "category": "exp",
    "compositionType": "molefraction",
    "concentrationUnits": "",
    "date": "2020-12-31",
    "digitizer": "BISON-20 Team",
    "filename": "10.1007s104500139546z.Isotherm8",
    "isotherm_data": [
        {
            "pressure": 1.074,
            "species_data": [
                {
                    "InChIKey": "IJGRMHOSHXDMSA-UHFFFAOYSA-N",
                    "adsorption": 0.155,
                    "composition": 0.5
                },
                {
                    "InChIKey": "VNWKTOKETHGBQD-UHFFFAOYSA-N",
                    "adsorption": 0.732,
                    "composition": 0.5
                }
            ],
            "total_adsorption": null
        },
        {
            "pressure": 5.033,
            "species_data": [
                {
                    "InChIKey": "IJGRMHOSHXDMSA-UHFFFAOYSA-N",
                    "adsorption": 0.317,
                    "composition": 0.51
                },
                {
                    "InChIKey": "VNWKTOKETHGBQD-UHFFFAOYSA-N",
                    "adsorption": 1.329,
                    "composition": 0.49
                }
            ],
            "total_adsorption": null
        },
        {
            "pressure": 9.02,
            "species_data": [
                {
                    "InChIKey": "IJGRMHOSHXDMSA-UHFFFAOYSA-N",
                    "adsorption": 0.378,
                    "composition": 0.51
                },
                {
                    "InChIKey": "VNWKTOKETHGBQD-UHFFFAOYSA-N",
                    "adsorption": 1.535,
                    "composition": 0.49
                }
            ],
            "total_adsorption": null
        }
    ],
    "isotherm_type": "",
    "pressureUnits": "bar",
    "tabular_data": 0,
    "temperature": 263
}
