Repository: NIST-ISODB/isodb-library

# NIST/ARPA-E Database of Novel and Emerging Adsorbent Materials

The [NIST/ARPA-E Database of Novel and Emerging Adsorbent Materials](https://adsorption.nist.gov/isodb) is a free, web-based catalog of adsorbent materials and measured adsorption properties of numerous materials obtained from article entries from the scientific literature.
The database also contains adsorption isotherms digitized from the cataloged articles, which can be compared visually online in the web application, analyzed online with available tools, or exported for offline analysis.

This is the official Github mirror of the database, providing a new way of submitting new isotherms, corrections, and updates.

File: Library/10.1007s1045001799141/10.1007s1045001799141.Isotherm4.json
{
    "DOI": "10.1007/s10450-017-9914-1",
    "adsorbates": [
        {
            "InChIKey": "KWKAKUADMBZCLK-UHFFFAOYSA-N",
            "name": "1-Octene"
        },
        {
            "InChIKey": "VLKZOEOYAKHREP-UHFFFAOYSA-N",
            "name": "N-Hexane"
        }
    ],
    "adsorbent": {
        "hashkey": "NIST-MATDB-908a734e33f2599699bf2f0c32ee3771",
        "name": "NaX Zeolite"
    },
    "adsorptionUnits": "mmol/g",
    "articleSource": "Figure 6",
    "category": "exp",
    "compositionType": "molefraction",
    "concentrationUnits": "",
    "date": "2019-07-30",
    "digitizer": "Noah C. Whelpley",
    "filename": "10.1007s1045001799141.Isotherm4",
    "isotherm_data": [
        {
            "pressure": 1.01325,
            "species_data": [
                {
                    "InChIKey": "VLKZOEOYAKHREP-UHFFFAOYSA-N",
                    "adsorption": 0.0019,
                    "composition": 0.00055
                }
            ],
            "total_adsorption": null
        },
        {
            "pressure": 1.01325,
            "species_data": [
                {
                    "InChIKey": "VLKZOEOYAKHREP-UHFFFAOYSA-N",
                    "adsorption": 0.7376,
                    "composition": 0.01468
                }
            ],
            "total_adsorption": null
        },
        {
            "pressure": 1.01325,
            "species_data": [
                {
                    "InChIKey": "VLKZOEOYAKHREP-UHFFFAOYSA-N",
                    "adsorption": 0.9819,
                    "composition": 0.02765
                }
            ],
            "total_adsorption": null
        },
        {
            "pressure": 1.01325,
            "species_data": [
                {
                    "InChIKey": "VLKZOEOYAKHREP-UHFFFAOYSA-N",
                    "adsorption": 1.1057,
                    "composition": 0.03258
                }
            ],
            "total_adsorption": null
        },
        {
            "pressure": 1.01325,
            "species_data": [
                {
                    "InChIKey": "VLKZOEOYAKHREP-UHFFFAOYSA-N",
                    "adsorption": 1.2697,
                    "composition": 0.08746
                }
            ],
            "total_adsorption": null
        },
        {
            "pressure": 1.01325,
            "species_data": [
                {
                    "InChIKey": "VLKZOEOYAKHREP-UHFFFAOYSA-N",
                    "adsorption": 1.1983,
                    "composition": 0.16126
                }
            ],
            "total_adsorption": null
        },
        {
            "pressure": 1.01325,
            "species_data": [
                {
                    "InChIKey": "VLKZOEOYAKHREP-UHFFFAOYSA-N",
                    "adsorption": 1.0271,
                    "composition": 0.31816
                }
            ],
            "total_adsorption": null
        },
        {
            "pressure": 1.01325,
            "species_data": [
                {
                    "InChIKey": "VLKZOEOYAKHREP-UHFFFAOYSA-N",
                    "adsorption": 0.8955,
                    "composition": 0.42676
                }
            ],
            "total_adsorption": null
        },
        {
            "pressure": 1.01325,
            "species_data": [
                {
                    "InChIKey": "VLKZOEOYAKHREP-UHFFFAOYSA-N",
                    "adsorption": 0.533,
                    "composition": 0.68861
                }
            ],
            "total_adsorption": null
        },
        {
            "pressure": 1.01325,
            "species_data": [
                {
                    "InChIKey": "VLKZOEOYAKHREP-UHFFFAOYSA-N",
                    "adsorption": 0.3313,
                    "composition": 0.80741
                }
            ],
            "total_adsorption": null
        },
        {
            "pressure": 1.01325,
            "species_data": [
                {
                    "InChIKey": "VLKZOEOYAKHREP-UHFFFAOYSA-N",
                    "adsorption": 0.0026,
                    "composition": 0.99891
                }
            ],
            "total_adsorption": null
        }
    ],
    "isotherm_type": "excess",
    "pressureUnits": "bar",
    "tabular_data": 0,
    "temperature": 293
}

File: Library/10.1007s104500179918x/10.1007s104500179918x.Isotherm1.json
{
    "DOI": "10.1007/s10450-017-9918-x",
    "adsorbates": [
        {
            "InChIKey": "LRHPLDYGYMQRHN-UHFFFAOYSA-N",
            "name": "1-Butanol"
        },
        {
            "InChIKey": "XLYOFNOQVPJJNP-UHFFFAOYSA-N",
            "name": "Water"
        }
    ],
    "adsorbent": {
        "hashkey": "NIST-MATDB-5a1851fe0636cb88764665eb85f59052",
        "name": "SP 207"
    },
    "adsorptionUnits": "mg/g",
    "articleSource": "Figure 2",
    "category": "exp",
    "compositionType": "concentration",
    "concentrationUnits": "",
    "date": "2021-08-05",
    "digitizer": "Victoria Koretsky",
    "filename": "10.1007s104500179918x.Isotherm1",
    "isotherm_data": [
        {
            "pressure": 1.01325,
            "species_data": [
                {
                    "InChIKey": "LRHPLDYGYMQRHN-UHFFFAOYSA-N",
                    "adsorption": 95.3863,
                    "composition": 2.40385
                }
            ],
            "total_adsorption": null
        },
        {
            "pressure": 1.01325,
            "species_data": [
                {
                    "InChIKey": "LRHPLDYGYMQRHN-UHFFFAOYSA-N",
                    "adsorption": 141.202,
                    "composition": 3.60577
                }
            ],
            "total_adsorption": null
        },
        {
            "pressure": 1.01325,
            "species_data": [
                {
                    "InChIKey": "LRHPLDYGYMQRHN-UHFFFAOYSA-N",
                    "adsorption": 181.009,
                    "composition": 5.02404
                }
            ],
            "total_adsorption": null
        },
        {
            "pressure": 1.01325,
            "species_data": [
                {
                    "InChIKey": "LRHPLDYGYMQRHN-UHFFFAOYSA-N",
                    "adsorption": 237.339,
                    "composition": 8.48558
                }
            ],
            "total_adsorption": null
        },
        {
            "pressure": 1.01325,
            "species_data": [
                {
                    "InChIKey": "LRHPLDYGYMQRHN-UHFFFAOYSA-N",
                    "adsorption": 293.67,
                    "composition": 11.9712
                }
            ],
            "total_adsorption": null
        },
        {
            "pressure": 1.01325,
            "species_data": [
                {
                    "InChIKey": "LRHPLDYGYMQRHN-UHFFFAOYSA-N",
                    "adsorption": 331.223,
                    "composition": 15.9615
                }
            ],
            "total_adsorption": null
        },
        {
            "pressure": 1.01325,
            "species_data": [
                {
                    "InChIKey": "LRHPLDYGYMQRHN-UHFFFAOYSA-N",
                    "adsorption": 365.021,
                    "composition": 20.1923
                }
            ],
            "total_adsorption": null
        }
    ],
    "isotherm_type": "",
    "pressureUnits": "bar",
    "tabular_data": 0,
    "temperature": 298
}

File: Library/10.1007s104500179918x/10.1007s104500179918x.Isotherm2.json
{
    "DOI": "10.1007/s10450-017-9918-x",
    "adsorbates": [
        {
            "InChIKey": "LRHPLDYGYMQRHN-UHFFFAOYSA-N",
            "name": "1-Butanol"
        },
        {
            "InChIKey": "XLYOFNOQVPJJNP-UHFFFAOYSA-N",
            "name": "Water"
        }
    ],
    "adsorbent": {
        "hashkey": "NIST-MATDB-548cd0cb48fa4eab0f67ee6caed09ed1",
        "name": "CAL TR"
    },
    "adsorptionUnits": "mg/g",
    "articleSource": "Figure 2",
    "category": "exp",
    "compositionType": "concentration",
    "concentrationUnits": "",
    "date": "2021-08-05",
    "digitizer": "Victoria Koretsky",
    "filename": "10.1007s104500179918x.Isotherm2",
    "isotherm_data": [
        {
            "pressure": 1.01325,
            "species_data": [
                {
                    "InChIKey": "LRHPLDYGYMQRHN-UHFFFAOYSA-N",
                    "adsorption": 156.223,
                    "composition": 2.23558
                }
            ],
            "total_adsorption": null
        },
        {
            "pressure": 1.01325,
            "species_data": [
                {
                    "InChIKey": "LRHPLDYGYMQRHN-UHFFFAOYSA-N",
                    "adsorption": 257.618,
                    "composition": 3.99039
                }
            ],
            "total_adsorption": null
        },
        {
            "pressure": 1.01325,
            "species_data": [
                {
                    "InChIKey": "LRHPLDYGYMQRHN-UHFFFAOYSA-N",
                    "adsorption": 322.21,
                    "composition": 5.38461
                }
            ],
            "total_adsorption": null
        },
        {
            "pressure": 1.01325,
            "species_data": [
                {
                    "InChIKey": "LRHPLDYGYMQRHN-UHFFFAOYSA-N",
                    "adsorption": 380.043,
                    "composition": 8.99039
                }
            ],
            "total_adsorption": null
        },
        {
            "pressure": 1.01325,
            "species_data": [
                {
                    "InChIKey": "LRHPLDYGYMQRHN-UHFFFAOYSA-N",
                    "adsorption": 410.086,
                    "composition": 12.4519
                }
            ],
            "total_adsorption": null
        },
        {
            "pressure": 1.01325,
            "species_data": [
                {
                    "InChIKey": "LRHPLDYGYMQRHN-UHFFFAOYSA-N",
                    "adsorption": 430.365,
                    "composition": 15.4567
                }
            ],
            "total_adsorption": null
        },
        {
            "pressure": 1.01325,
            "species_data": [
                {
                    "InChIKey": "LRHPLDYGYMQRHN-UHFFFAOYSA-N",
                    "adsorption": 447.639,
                    "composition": 17.9327
                }
            ],
            "total_adsorption": null
        }
    ],
    "isotherm_type": "",
    "pressureUnits": "bar",
    "tabular_data": 0,
    "temperature": 298
}

File: Library/10.1007s104500179918x/10.1007s104500179918x.Isotherm3.json
{
    "DOI": "10.1007/s10450-017-9918-x",
    "adsorbates": [
        {
            "InChIKey": "LRHPLDYGYMQRHN-UHFFFAOYSA-N",
            "name": "1-Butanol"
        },
        {
            "InChIKey": "XLYOFNOQVPJJNP-UHFFFAOYSA-N",
            "name": "Water"
        }
    ],
    "adsorbent": {
        "hashkey": "NIST-MATDB-e14b7a08f67a4bcb91ef09102e1d0c41",
        "name": "AC 207C"
    },
    "adsorptionUnits": "mg/g",
    "articleSource": "Figure 2",
    "category": "exp",
    "compositionType": "concentration",
    "concentrationUnits": "",
    "date": "2021-08-05",
    "digitizer": "Victoria Koretsky",
    "filename": "10.1007s104500179918x.Isotherm3",
    "isotherm_data": [
        {
            "pressure": 1.01325,
            "species_data": [
                {
                    "InChIKey": "LRHPLDYGYMQRHN-UHFFFAOYSA-N",
                    "adsorption": 175,
                    "composition": 1.92308
                }
            ],
            "total_adsorption": null
        },
        {
            "pressure": 1.01325,
            "species_data": [
                {
                    "InChIKey": "LRHPLDYGYMQRHN-UHFFFAOYSA-N",
                    "adsorption": 259.12,
                    "composition": 3.00481
                }
            ],
            "total_adsorption": null
        },
        {
            "pressure": 1.01325,
            "species_data": [
                {
                    "InChIKey": "LRHPLDYGYMQRHN-UHFFFAOYSA-N",
                    "adsorption": 363.519,
                    "composition": 5
                }
            ],
            "total_adsorption": null
        },
        {
            "pressure": 1.01325,
            "species_data": [
                {
                    "InChIKey": "LRHPLDYGYMQRHN-UHFFFAOYSA-N",
                    "adsorption": 435.622,
                    "composition": 6.94711
                }
            ],
            "total_adsorption": null
        },
        {
            "pressure": 1.01325,
            "species_data": [
                {
                    "InChIKey": "LRHPLDYGYMQRHN-UHFFFAOYSA-N",
                    "adsorption": 497.21,
                    "composition": 8.96635
                }
            ],
            "total_adsorption": null
        },
        {
            "pressure": 1.01325,
            "species_data": [
                {
                    "InChIKey": "LRHPLDYGYMQRHN-UHFFFAOYSA-N",
                    "adsorption": 537.768,
                    "composition": 11.9471
                }
            ],
            "total_adsorption": null
        },
        {
            "pressure": 1.01325,
            "species_data": [
                {
                    "InChIKey": "LRHPLDYGYMQRHN-UHFFFAOYSA-N",
                    "adsorption": 552.039,
                    "composition": 14.9519
                }
            ],
            "total_adsorption": null
        }
    ],
    "isotherm_type": "",
    "pressureUnits": "bar",
    "tabular_data": 0,
    "temperature": 298
}

File: Library/10.1007s104500179918x/10.1007s104500179918x.Isotherm4.json
{
    "DOI": "10.1007/s10450-017-9918-x",
    "adsorbates": [
        {
            "InChIKey": "LRHPLDYGYMQRHN-UHFFFAOYSA-N",
            "name": "1-Butanol"
        },
        {
            "InChIKey": "XLYOFNOQVPJJNP-UHFFFAOYSA-N",
            "name": "Water"
        }
    ],
    "adsorbent": {
        "hashkey": "NIST-MATDB-5a1851fe0636cb88764665eb85f59052",
        "name": "SP 207"
    },
    "adsorptionUnits": "mg/g",
    "articleSource": "Figure 5",
    "category": "exp",
    "compositionType": "concentration",
    "concentrationUnits": "",
    "date": "2021-08-05",
    "digitizer": "Victoria Koretsky",
    "filename": "10.1007s104500179918x.Isotherm4",
    "isotherm_data": [
        {
            "pressure": 1.01325,
            "species_data": [
                {
                    "InChIKey": "LRHPLDYGYMQRHN-UHFFFAOYSA-N",
                    "adsorption": 95.5285,
                    "composition": 2.40341
                }
            ],
            "total_adsorption": null
        },
        {
            "pressure": 1.01325,
            "species_data": [
                {
                    "InChIKey": "LRHPLDYGYMQRHN-UHFFFAOYSA-N",
                    "adsorption": 143.801,
                    "composition": 3.58266
                }
            ],
            "total_adsorption": null
        },
        {
            "pressure": 1.01325,
            "species_data": [
                {
                    "InChIKey": "LRHPLDYGYMQRHN-UHFFFAOYSA-N",
                    "adsorption": 181.911,
                    "composition": 5.09883
                }
            ],
            "total_adsorption": null
        },
        {
            "pressure": 1.01325,
            "species_data": [
                {
                    "InChIKey": "LRHPLDYGYMQRHN-UHFFFAOYSA-N",
                    "adsorption": 239.075,
                    "composition": 8.55234
                }
            ],
            "total_adsorption": null
        },
        {
            "pressure": 1.01325,
            "species_data": [
                {
                    "InChIKey": "LRHPLDYGYMQRHN-UHFFFAOYSA-N",
                    "adsorption": 294.334,
                    "composition": 12.0058
                }
            ],
            "total_adsorption": null
        },
        {
            "pressure": 1.01325,
            "species_data": [
                {
                    "InChIKey": "LRHPLDYGYMQRHN-UHFFFAOYSA-N",
                    "adsorption": 332.444,
                    "composition": 15.9647
                }
            ],
            "total_adsorption": null
        },
        {
            "pressure": 1.01325,
            "species_data": [
                {
                    "InChIKey": "LRHPLDYGYMQRHN-UHFFFAOYSA-N",
                    "adsorption": 366.108,
                    "composition": 20.2044
                }
            ],
            "total_adsorption": null
        }
    ],
    "isotherm_type": "",
    "pressureUnits": "bar",
    "tabular_data": 0,
    "temperature": 298
}

File: Library/10.1007s104500179925y/10.1007s104500179925y.Isotherm2.json
{
    "DOI": "10.1007/s10450-017-9925-y",
    "adsorbates": [
        {
            "InChIKey": "JOPOVCBBYLSVDA-UHFFFAOYSA-N",
            "name": "Cr(VI)"
        },
        {
            "InChIKey": "XLYOFNOQVPJJNP-UHFFFAOYSA-N",
            "name": "Water"
        }
    ],
    "adsorbent": {
        "hashkey": "NIST-MATDB-f19edc513cf7903c6c1234d95ca0f288",
        "name": "RES-02 pH 4"
    },
    "adsorptionUnits": "mg/g",
    "articleSource": "Figure 4b",
    "category": "exp",
    "compositionType": "concentration",
    "concentrationUnits": "",
    "date": "2021-08-05",
    "digitizer": "Victoria Koretsky",
    "filename": "10.1007s104500179925y.Isotherm2",
    "isotherm_data": [
        {
            "pressure": 1.01325,
            "species_data": [
                {
                    "InChIKey": "JOPOVCBBYLSVDA-UHFFFAOYSA-N",
                    "adsorption": 0,
                    "composition": 0.376506
                }
            ],
            "total_adsorption": null
        },
        {
            "pressure": 1.01325,
            "species_data": [
                {
                    "InChIKey": "JOPOVCBBYLSVDA-UHFFFAOYSA-N",
                    "adsorption": 10.0746,
                    "composition": 0.376506
                }
            ],
            "total_adsorption": null
        },
        {
            "pressure": 1.01325,
            "species_data": [
                {
                    "InChIKey": "JOPOVCBBYLSVDA-UHFFFAOYSA-N",
                    "adsorption": 34.6482,
                    "composition": 22.2139
                }
            ],
            "total_adsorption": null
        },
        {
            "pressure": 1.01325,
            "species_data": [
                {
                    "InChIKey": "JOPOVCBBYLSVDA-UHFFFAOYSA-N",
                    "adsorption": 39.3923,
                    "composition": 68.9006
                }
            ],
            "total_adsorption": null
        },
        {
            "pressure": 1.01325,
            "species_data": [
                {
                    "InChIKey": "JOPOVCBBYLSVDA-UHFFFAOYSA-N",
                    "adsorption": 44.0299,
                    "composition": 168.675
                }
            ],
            "total_adsorption": null
        },
        {
            "pressure": 1.01325,
            "species_data": [
                {
                    "InChIKey": "JOPOVCBBYLSVDA-UHFFFAOYSA-N",
                    "adsorption": 46.8017,
                    "composition": 270.708
                }
            ],
            "total_adsorption": null
        },
        {
            "pressure": 1.01325,
            "species_data": [
                {
                    "InChIKey": "JOPOVCBBYLSVDA-UHFFFAOYSA-N",
                    "adsorption": 48.2409,
                    "composition": 378.389
                }
            ],
            "total_adsorption": null
        },
        {
            "pressure": 1.01325,
            "species_data": [
                {
                    "InChIKey": "JOPOVCBBYLSVDA-UHFFFAOYSA-N",
                    "adsorption": 47.9211,
                    "composition": 481.551
                }
            ],
            "total_adsorption": null
        }
    ],
    "isotherm_type": "",
    "pressureUnits": "bar",
    "tabular_data": 0,
    "temperature": 298
}

File: Library/10.1007s1045001799279/10.1007s1045001799279.Isotherm10.json
{
    "DOI": "10.1007/s10450-017-9927-9",
    "adsorbates": [
        {
            "InChIKey": "STZCRXQWRGQSJD-GEEYTBSJSA-M",
            "name": "Methyl Orange"
        },
        {
            "InChIKey": "XLYOFNOQVPJJNP-UHFFFAOYSA-N",
            "name": "Water"
        }
    ],
    "adsorbent": {
        "hashkey": "NIST-MATDB-f50958424c71f5e51b6de5d780e2eece",
        "name": "Cecalite pH 2.5"
    },
    "adsorptionUnits": "cm3(STP)/g",
    "articleSource": "Figure 7b",
    "category": "exp",
    "compositionType": "concentration",
    "concentrationUnits": "",
    "date": "2021-08-02",
    "digitizer": "Victoria Koretsky",
    "filename": "10.1007s1045001799279.Isotherm10",
    "isotherm_data": [
        {
            "pressure": 1.01325,
            "species_data": [
                {
                    "InChIKey": "STZCRXQWRGQSJD-GEEYTBSJSA-M",
                    "adsorption": 1.42653,
                    "composition": 0.096154
                }
            ],
            "total_adsorption": null
        },
        {
            "pressure": 1.01325,
            "species_data": [
                {
                    "InChIKey": "STZCRXQWRGQSJD-GEEYTBSJSA-M",
                    "adsorption": 2.64622,
                    "composition": 0.608974
                }
            ],
            "total_adsorption": null
        },
        {
            "pressure": 1.01325,
            "species_data": [
                {
                    "InChIKey": "STZCRXQWRGQSJD-GEEYTBSJSA-M",
                    "adsorption": 5.32097,
                    "composition": 2.40385
                }
            ],
            "total_adsorption": null
        },
        {
            "pressure": 1.01325,
            "species_data": [
                {
                    "InChIKey": "STZCRXQWRGQSJD-GEEYTBSJSA-M",
                    "adsorption": 7.97432,
                    "composition": 4.32692
                }
            ],
            "total_adsorption": null
        },
        {
            "pressure": 1.01325,
            "species_data": [
                {
                    "InChIKey": "STZCRXQWRGQSJD-GEEYTBSJSA-M",
                    "adsorption": 10.7347,
                    "composition": 6.50641
                }
            ],
            "total_adsorption": null
        },
        {
            "pressure": 1.01325,
            "species_data": [
                {
                    "InChIKey": "STZCRXQWRGQSJD-GEEYTBSJSA-M",
                    "adsorption": 16.1698,
                    "composition": 15.4808
                }
            ],
            "total_adsorption": null
        },
        {
            "pressure": 1.01325,
            "species_data": [
                {
                    "InChIKey": "STZCRXQWRGQSJD-GEEYTBSJSA-M",
                    "adsorption": 18.7375,
                    "composition": 22.6923
                }
            ],
            "total_adsorption": null
        },
        {
            "pressure": 1.01325,
            "species_data": [
                {
                    "InChIKey": "STZCRXQWRGQSJD-GEEYTBSJSA-M",
                    "adsorption": 20.535,
                    "composition": 31.2179
                }
            ],
            "total_adsorption": null
        },
        {
            "pressure": 1.01325,
            "species_data": [
                {
                    "InChIKey": "STZCRXQWRGQSJD-GEEYTBSJSA-M",
                    "adsorption": 20.5563,
                    "composition": 42.4359
                }
            ],
            "total_adsorption": null
        }
    ],
    "isotherm_type": "",
    "pressureUnits": "bar",
    "tabular_data": 0,
    "temperature": 298
}

File: Library/10.1007s1045001799279/10.1007s1045001799279.Isotherm11.json
{
    "DOI": "10.1007/s10450-017-9927-9",
    "adsorbates": [
        {
            "InChIKey": "CXKWCBBOMKCUKX-UHFFFAOYSA-M",
            "name": "Methylene blue"
        },
        {
            "InChIKey": "XLYOFNOQVPJJNP-UHFFFAOYSA-N",
            "name": "Water"
        }
    ],
    "adsorbent": {
        "hashkey": "NIST-MATDB-6799c6315c9eb2cbf4d518d7a5f5dab3",
        "name": "Acticarbone pH 8"
    },
    "adsorptionUnits": "cm3(STP)/g",
    "articleSource": "Figure 7c",
    "category": "exp",
    "compositionType": "concentration",
    "concentrationUnits": "",
    "date": "2021-08-02",
    "digitizer": "Victoria Koretsky",
    "filename": "10.1007s1045001799279.Isotherm11",
    "isotherm_data": [
        {
            "pressure": 1.01325,
            "species_data": [
                {
                    "InChIKey": "CXKWCBBOMKCUKX-UHFFFAOYSA-M",
                    "adsorption": 1.73469,
                    "composition": 1.05906
                }
            ],
            "total_adsorption": null
        },
        {
            "pressure": 1.01325,
            "species_data": [
                {
                    "InChIKey": "CXKWCBBOMKCUKX-UHFFFAOYSA-M",
                    "adsorption": 3.87755,
                    "composition": 1.25764
                }
            ],
            "total_adsorption": null
        },
        {
            "pressure": 1.01325,
            "species_data": [
                {
                    "InChIKey": "CXKWCBBOMKCUKX-UHFFFAOYSA-M",
                    "adsorption": 7.20408,
                    "composition": 2.02138
                }
            ],
            "total_adsorption": null
        },
        {
            "pressure": 1.01325,
            "species_data": [
                {
                    "InChIKey": "CXKWCBBOMKCUKX-UHFFFAOYSA-M",
                    "adsorption": 10.2653,
                    "composition": 2.66293
                }
            ],
            "total_adsorption": null
        },
        {
            "pressure": 1.01325,
            "species_data": [
                {
                    "InChIKey": "CXKWCBBOMKCUKX-UHFFFAOYSA-M",
                    "adsorption": 13.0408,
                    "composition": 4.00713
                }
            ],
            "total_adsorption": null
        },
        {
            "pressure": 1.01325,
            "species_data": [
                {
                    "InChIKey": "CXKWCBBOMKCUKX-UHFFFAOYSA-M",
                    "adsorption": 15.5918,
                    "composition": 6.46639
                }
            ],
            "total_adsorption": null
        },
        {
            "pressure": 1.01325,
            "species_data": [
                {
                    "InChIKey": "CXKWCBBOMKCUKX-UHFFFAOYSA-M",
                    "adsorption": 17.6939,
                    "composition": 10.499
                }
            ],
            "total_adsorption": null
        },
        {
            "pressure": 1.01325,
            "species_data": [
                {
                    "InChIKey": "CXKWCBBOMKCUKX-UHFFFAOYSA-M",
                    "adsorption": 19.4898,
                    "composition": 15.0356
                }
            ],
            "total_adsorption": null
        },
        {
            "pressure": 1.01325,
            "species_data": [
                {
                    "InChIKey": "CXKWCBBOMKCUKX-UHFFFAOYSA-M",
                    "adsorption": 21.4898,
                    "composition": 19.1752
                }
            ],
            "total_adsorption": null
        }
    ],
    "isotherm_type": "",
    "pressureUnits": "bar",
    "tabular_data": 0,
    "temperature": 298
}

File: Library/10.1007s1045001799279/10.1007s1045001799279.Isotherm12.json
{
    "DOI": "10.1007/s10450-017-9927-9",
    "adsorbates": [
        {
            "InChIKey": "STZCRXQWRGQSJD-GEEYTBSJSA-M",
            "name": "Methyl Orange"
        },
        {
            "InChIKey": "XLYOFNOQVPJJNP-UHFFFAOYSA-N",
            "name": "Water"
        }
    ],
    "adsorbent": {
        "hashkey": "NIST-MATDB-39c55e3b733875a777629bc688eb45b7",
        "name": "Acticarbone pH 2.5"
    },
    "adsorptionUnits": "cm3(STP)/g",
    "articleSource": "Figure 7d",
    "category": "exp",
    "compositionType": "concentration",
    "concentrationUnits": "",
    "date": "2021-08-02",
    "digitizer": "Victoria Koretsky",
    "filename": "10.1007s1045001799279.Isotherm12",
    "isotherm_data": [
        {
            "pressure": 1.01325,
            "species_data": [
                {
                    "InChIKey": "STZCRXQWRGQSJD-GEEYTBSJSA-M",
                    "adsorption": 3.01432,
                    "composition": 0.604317
                }
            ],
            "total_adsorption": null
        },
        {
            "pressure": 1.01325,
            "species_data": [
                {
                    "InChIKey": "STZCRXQWRGQSJD-GEEYTBSJSA-M",
                    "adsorption": 6.07422,
                    "composition": 0.920863
                }
            ],
            "total_adsorption": null
        },
        {
            "pressure": 1.01325,
            "species_data": [
                {
                    "InChIKey": "STZCRXQWRGQSJD-GEEYTBSJSA-M",
                    "adsorption": 9.26432,
                    "composition": 1.38129
                }
            ],
            "total_adsorption": null
        },
        {
            "pressure": 1.01325,
            "species_data": [
                {
                    "InChIKey": "STZCRXQWRGQSJD-GEEYTBSJSA-M",
                    "adsorption": 12.3568,
                    "composition": 1.89928
                }
            ],
            "total_adsorption": null
        },
        {
            "pressure": 1.01325,
            "species_data": [
                {
                    "InChIKey": "STZCRXQWRGQSJD-GEEYTBSJSA-M",
                    "adsorption": 19.4857,
                    "composition": 3.85612
                }
            ],
            "total_adsorption": null
        },
        {
            "pressure": 1.01325,
            "species_data": [
                {
                    "InChIKey": "STZCRXQWRGQSJD-GEEYTBSJSA-M",
                    "adsorption": 23.9453,
                    "composition": 6
                }
            ],
            "total_adsorption": null
        },
        {
            "pressure": 1.01325,
            "species_data": [
                {
                    "InChIKey": "STZCRXQWRGQSJD-GEEYTBSJSA-M",
                    "adsorption": 27.8841,
                    "composition": 9.66907
                }
            ],
            "total_adsorption": null
        },
        {
            "pressure": 1.01325,
            "species_data": [
                {
                    "InChIKey": "STZCRXQWRGQSJD-GEEYTBSJSA-M",
                    "adsorption": 29.349,
                    "composition": 17.741
                }
            ],
            "total_adsorption": null
        }
    ],
    "isotherm_type": "",
    "pressureUnits": "bar",
    "tabular_data": 0,
    "temperature": 298
}

File: Library/10.1007s1045001799279/10.1007s1045001799279.Isotherm9.json
{
    "DOI": "10.1007/s10450-017-9927-9",
    "adsorbates": [
        {
            "InChIKey": "CXKWCBBOMKCUKX-UHFFFAOYSA-M",
            "name": "Methylene blue"
        },
        {
            "InChIKey": "XLYOFNOQVPJJNP-UHFFFAOYSA-N",
            "name": "Water"
        }
    ],
    "adsorbent": {
        "hashkey": "NIST-MATDB-56f9084ca980822e341ac26767ebf63b",
        "name": "Cecalite pH 8"
    },
    "adsorptionUnits": "cm3(STP)/g",
    "articleSource": "Figure 7a",
    "category": "exp",
    "compositionType": "concentration",
    "concentrationUnits": "",
    "date": "2021-08-02",
    "digitizer": "Victoria Koretsky",
    "filename": "10.1007s1045001799279.Isotherm9",
    "isotherm_data": [
        {
            "pressure": 1.01325,
            "species_data": [
                {
                    "InChIKey": "CXKWCBBOMKCUKX-UHFFFAOYSA-M",
                    "adsorption": 1.80088,
                    "composition": 0.554017
                }
            ],
            "total_adsorption": null
        },
        {
            "pressure": 1.01325,
            "species_data": [
                {
                    "InChIKey": "CXKWCBBOMKCUKX-UHFFFAOYSA-M",
                    "adsorption": 3.73673,
                    "composition": 1.28116
                }
            ],
            "total_adsorption": null
        },
        {
            "pressure": 1.01325,
            "species_data": [
                {
                    "InChIKey": "CXKWCBBOMKCUKX-UHFFFAOYSA-M",
                    "adsorption": 6.62389,
                    "composition": 6.5097
                }
            ],
            "total_adsorption": null
        },
        {
            "pressure": 1.01325,
            "species_data": [
                {
                    "InChIKey": "CXKWCBBOMKCUKX-UHFFFAOYSA-M",
                    "adsorption": 7.89602,
                    "composition": 12.3269
                }
            ],
            "total_adsorption": null
        },
        {
            "pressure": 1.01325,
            "species_data": [
                {
                    "InChIKey": "CXKWCBBOMKCUKX-UHFFFAOYSA-M",
                    "adsorption": 8.60398,
                    "composition": 19.8407
                }
            ],
            "total_adsorption": null
        },
        {
            "pressure": 1.01325,
            "species_data": [
                {
                    "InChIKey": "CXKWCBBOMKCUKX-UHFFFAOYSA-M",
                    "adsorption": 9.42257,
                    "composition": 27.2507
                }
            ],
            "total_adsorption": null
        },
        {
            "pressure": 1.01325,
            "species_data": [
                {
                    "InChIKey": "CXKWCBBOMKCUKX-UHFFFAOYSA-M",
                    "adsorption": 11.0597,
                    "composition": 33.1717
                }
            ],
            "total_adsorption": null
        },
        {
            "pressure": 1.01325,
            "species_data": [
                {
                    "InChIKey": "CXKWCBBOMKCUKX-UHFFFAOYSA-M",
                    "adsorption": 12.2212,
                    "composition": 42.4169
                }
            ],
            "total_adsorption": null
        }
    ],
    "isotherm_type": "",
    "pressureUnits": "bar",
    "tabular_data": 0,
    "temperature": 298
}

File: Library/10.1007s1045001799288/10.1007s1045001799288.Isotherm1.json
{
    "DOI": "10.1007/s10450-017-9928-8",
    "adsorbates": [
        {
            "InChIKey": "KRHYYFGTRYWZRS-UHFFFAOYSA-M",
            "name": "Fluoride Ion"
        },
        {
            "InChIKey": "XLYOFNOQVPJJNP-UHFFFAOYSA-N",
            "name": "Water"
        }
    ],
    "adsorbent": {
        "hashkey": "NIST-MATDB-b69b4743019c78de61b1625983e678d7",
        "name": "Monetite"
    },
    "adsorptionUnits": "mg/g",
    "articleSource": "Figure 6",
    "category": "exp",
    "compositionType": "concentration",
    "concentrationUnits": "",
    "date": "2021-08-02",
    "digitizer": "Victoria Koretsky",
    "filename": "10.1007s1045001799288.Isotherm1",
    "isotherm_data": [
        {
            "pressure": 1.01325,
            "species_data": [
                {
                    "InChIKey": "KRHYYFGTRYWZRS-UHFFFAOYSA-M",
                    "adsorption": 38.1939,
                    "composition": 12.25
                }
            ],
            "total_adsorption": null
        },
        {
            "pressure": 1.01325,
            "species_data": [
                {
                    "InChIKey": "KRHYYFGTRYWZRS-UHFFFAOYSA-M",
                    "adsorption": 56.7862,
                    "composition": 44.75
                }
            ],
            "total_adsorption": null
        },
        {
            "pressure": 1.01325,
            "species_data": [
                {
                    "InChIKey": "KRHYYFGTRYWZRS-UHFFFAOYSA-M",
                    "adsorption": 64.8871,
                    "composition": 86.25
                }
            ],
            "total_adsorption": null
        },
        {
            "pressure": 1.01325,
            "species_data": [
                {
                    "InChIKey": "KRHYYFGTRYWZRS-UHFFFAOYSA-M",
                    "adsorption": 71.2616,
                    "composition": 131.25
                }
            ],
            "total_adsorption": null
        },
        {
            "pressure": 1.01325,
            "species_data": [
                {
                    "InChIKey": "KRHYYFGTRYWZRS-UHFFFAOYSA-M",
                    "adsorption": 74.3161,
                    "composition": 176
                }
            ],
            "total_adsorption": null
        },
        {
            "pressure": 1.01325,
            "species_data": [
                {
                    "InChIKey": "KRHYYFGTRYWZRS-UHFFFAOYSA-M",
                    "adsorption": 79.2298,
                    "composition": 224.25
                }
            ],
            "total_adsorption": null
        }
    ],
    "isotherm_type": "",
    "pressureUnits": "bar",
    "tabular_data": 0,
    "temperature": 298
}

File: Library/10.1007s1045001799288/10.1007s1045001799288.Isotherm2.json
{
    "DOI": "10.1007/s10450-017-9928-8",
    "adsorbates": [
        {
            "InChIKey": "KRHYYFGTRYWZRS-UHFFFAOYSA-M",
            "name": "Fluoride Ion"
        },
        {
            "InChIKey": "XLYOFNOQVPJJNP-UHFFFAOYSA-N",
            "name": "Water"
        }
    ],
    "adsorbent": {
        "hashkey": "NIST-MATDB-b69b4743019c78de61b1625983e678d7",
        "name": "Monetite"
    },
    "adsorptionUnits": "mg/g",
    "articleSource": "Figure 6",
    "category": "exp",
    "compositionType": "concentration",
    "concentrationUnits": "",
    "date": "2021-08-02",
    "digitizer": "Victoria Koretsky",
    "filename": "10.1007s1045001799288.Isotherm2",
    "isotherm_data": [
        {
            "pressure": 1.01325,
            "species_data": [
                {
                    "InChIKey": "KRHYYFGTRYWZRS-UHFFFAOYSA-M",
                    "adsorption": 41.9123,
                    "composition": 8.5
                }
            ],
            "total_adsorption": null
        },
        {
            "pressure": 1.01325,
            "species_data": [
                {
                    "InChIKey": "KRHYYFGTRYWZRS-UHFFFAOYSA-M",
                    "adsorption": 63.2935,
                    "composition": 36
                }
            ],
            "total_adsorption": null
        },
        {
            "pressure": 1.01325,
            "species_data": [
                {
                    "InChIKey": "KRHYYFGTRYWZRS-UHFFFAOYSA-M",
                    "adsorption": 72.1912,
                    "composition": 79.25
                }
            ],
            "total_adsorption": null
        },
        {
            "pressure": 1.01325,
            "species_data": [
                {
                    "InChIKey": "KRHYYFGTRYWZRS-UHFFFAOYSA-M",
                    "adsorption": 78.3001,
                    "composition": 124.25
                }
            ],
            "total_adsorption": null
        },
        {
            "pressure": 1.01325,
            "species_data": [
                {
                    "InChIKey": "KRHYYFGTRYWZRS-UHFFFAOYSA-M",
                    "adsorption": 82.2842,
                    "composition": 168
                }
            ],
            "total_adsorption": null
        },
        {
            "pressure": 1.01325,
            "species_data": [
                {
                    "InChIKey": "KRHYYFGTRYWZRS-UHFFFAOYSA-M",
                    "adsorption": 87.1979,
                    "composition": 216
                }
            ],
            "total_adsorption": null
        }
    ],
    "isotherm_type": "",
    "pressureUnits": "bar",
    "tabular_data": 0,
    "temperature": 308
}
