Repository: NIST-ISODB/isodb-library

# NIST/ARPA-E Database of Novel and Emerging Adsorbent Materials

The [NIST/ARPA-E Database of Novel and Emerging Adsorbent Materials](https://adsorption.nist.gov/isodb) is a free, web-based catalog of adsorbent materials and measured adsorption properties of numerous materials obtained from article entries from the scientific literature.
The database also contains adsorption isotherms digitized from the cataloged articles, which can be compared visually online in the web application, analyzed online with available tools, or exported for offline analysis.

This is the official Github mirror of the database, providing a new way of submitting new isotherms, corrections, and updates.

File: Library/10.1007s1045001799297/10.1007s1045001799297.Isotherm9.json
{
    "DOI": "10.1007/s10450-017-9929-7",
    "adsorbates": [
        {
            "InChIKey": "VYZAMTAEIAYCRO-UHFFFAOYSA-N",
            "name": "Chromium"
        },
        {
            "InChIKey": "XLYOFNOQVPJJNP-UHFFFAOYSA-N",
            "name": "Water"
        }
    ],
    "adsorbent": {
        "hashkey": "NIST-MATDB-ed5d6d33298ffd2c6c0aa843b40da010",
        "name": "Activated Carbon Filtrasorb F400"
    },
    "adsorptionUnits": "mg/g",
    "articleSource": "Figure 3",
    "category": "exp",
    "compositionType": "concentration",
    "concentrationUnits": "",
    "date": "2021-08-05",
    "digitizer": "Victoria Koretsky",
    "filename": "10.1007s1045001799297.Isotherm9",
    "isotherm_data": [
        {
            "pressure": 1.01325,
            "species_data": [
                {
                    "InChIKey": "VYZAMTAEIAYCRO-UHFFFAOYSA-N",
                    "adsorption": 6.70135,
                    "composition": 3.00677
                }
            ],
            "total_adsorption": null
        },
        {
            "pressure": 1.01325,
            "species_data": [
                {
                    "InChIKey": "VYZAMTAEIAYCRO-UHFFFAOYSA-N",
                    "adsorption": 9.86472,
                    "composition": 3.02032
                }
            ],
            "total_adsorption": null
        },
        {
            "pressure": 1.01325,
            "species_data": [
                {
                    "InChIKey": "VYZAMTAEIAYCRO-UHFFFAOYSA-N",
                    "adsorption": 4.86993,
                    "composition": 3.08126
                }
            ],
            "total_adsorption": null
        },
        {
            "pressure": 1.01325,
            "species_data": [
                {
                    "InChIKey": "VYZAMTAEIAYCRO-UHFFFAOYSA-N",
                    "adsorption": 3.16337,
                    "composition": 3.13544
                }
            ],
            "total_adsorption": null
        },
        {
            "pressure": 1.01325,
            "species_data": [
                {
                    "InChIKey": "VYZAMTAEIAYCRO-UHFFFAOYSA-N",
                    "adsorption": 1.74818,
                    "composition": 3.32506
                }
            ],
            "total_adsorption": null
        },
        {
            "pressure": 1.01325,
            "species_data": [
                {
                    "InChIKey": "VYZAMTAEIAYCRO-UHFFFAOYSA-N",
                    "adsorption": 18.897,
                    "composition": 3.40632
                }
            ],
            "total_adsorption": null
        },
        {
            "pressure": 1.01325,
            "species_data": [
                {
                    "InChIKey": "VYZAMTAEIAYCRO-UHFFFAOYSA-N",
                    "adsorption": 31.8002,
                    "composition": 4.6456
                }
            ],
            "total_adsorption": null
        }
    ],
    "isotherm_type": "",
    "pressureUnits": "bar",
    "tabular_data": 0,
    "temperature": 298
}

File: Library/10.1007s10450018000042/10.1007s10450-018-00004-2.Isotherm14.json
{
    "DOI": "10.1007/s10450-018-00004-2",
    "adsorbates": [
        {
            "InChIKey": "CURLTUGMZLYLDI-UHFFFAOYSA-N",
            "name": "Carbon Dioxide"
        },
        {
            "InChIKey": "IJGRMHOSHXDMSA-UHFFFAOYSA-N",
            "name": "Nitrogen"
        },
        {
            "InChIKey": "SWQJXJOGLNCZEY-UHFFFAOYSA-N",
            "name": "Helium"
        }
    ],
    "adsorbent": {
        "hashkey": "NIST-MATDB-b76bbf3e404395a8b5d1b9ec08bf2d8f",
        "name": "Zeolite 13X"
    },
    "adsorptionUnits": "mmol/g",
    "articleSource": "Table S-3 / Figure 6",
    "category": "exp",
    "compositionType": "molefraction",
    "concentrationUnits": "",
    "date": "2021-04-20",
    "digitizer": "Nicholas Wilkins",
    "filename": "10.1007s10450-018-00004-2.Isotherm14",
    "isotherm_data": [
        {
            "pressure": 0.995,
            "species_data": [
                {
                    "InChIKey": "CURLTUGMZLYLDI-UHFFFAOYSA-N",
                    "adsorption": 3.09,
                    "composition": 0.05
                },
                {
                    "InChIKey": "IJGRMHOSHXDMSA-UHFFFAOYSA-N",
                    "adsorption": 0.0281,
                    "composition": 0.45
                }
            ],
            "total_adsorption": null
        },
        {
            "pressure": 0.975,
            "species_data": [
                {
                    "InChIKey": "CURLTUGMZLYLDI-UHFFFAOYSA-N",
                    "adsorption": 3.498,
                    "composition": 0.1
                },
                {
                    "InChIKey": "IJGRMHOSHXDMSA-UHFFFAOYSA-N",
                    "adsorption": 0.0192,
                    "composition": 0.4
                }
            ],
            "total_adsorption": null
        },
        {
            "pressure": 0.995,
            "species_data": [
                {
                    "InChIKey": "CURLTUGMZLYLDI-UHFFFAOYSA-N",
                    "adsorption": 4.2,
                    "composition": 0.25
                },
                {
                    "InChIKey": "IJGRMHOSHXDMSA-UHFFFAOYSA-N",
                    "adsorption": 0.0186,
                    "composition": 0.25
                }
            ],
            "total_adsorption": null
        },
        {
            "pressure": 0.995,
            "species_data": [
                {
                    "InChIKey": "CURLTUGMZLYLDI-UHFFFAOYSA-N",
                    "adsorption": 4.708,
                    "composition": 0.4
                },
                {
                    "InChIKey": "IJGRMHOSHXDMSA-UHFFFAOYSA-N",
                    "adsorption": 0.0082,
                    "composition": 0.1
                }
            ],
            "total_adsorption": null
        }
    ],
    "isotherm_type": "excess",
    "pressureUnits": "bar",
    "tabular_data": 1,
    "temperature": 295
}

File: Library/10.1007s10450018000042/10.1007s10450-018-00004-2.Isotherm15.json
{
    "DOI": "10.1007/s10450-018-00004-2",
    "adsorbates": [
        {
            "InChIKey": "CURLTUGMZLYLDI-UHFFFAOYSA-N",
            "name": "Carbon Dioxide"
        },
        {
            "InChIKey": "IJGRMHOSHXDMSA-UHFFFAOYSA-N",
            "name": "Nitrogen"
        }
    ],
    "adsorbent": {
        "hashkey": "NIST-MATDB-b76bbf3e404395a8b5d1b9ec08bf2d8f",
        "name": "Zeolite 13X"
    },
    "adsorptionUnits": "mmol/g",
    "articleSource": "Table S-3 / Figure 6",
    "category": "exp",
    "compositionType": "molefraction",
    "concentrationUnits": "",
    "date": "2021-04-20",
    "digitizer": "Nicholas Wilkins",
    "filename": "10.1007s10450-018-00004-2.Isotherm15",
    "isotherm_data": [
        {
            "pressure": 1.015,
            "species_data": [
                {
                    "InChIKey": "CURLTUGMZLYLDI-UHFFFAOYSA-N",
                    "adsorption": 2.909,
                    "composition": 0.05
                },
                {
                    "InChIKey": "IJGRMHOSHXDMSA-UHFFFAOYSA-N",
                    "adsorption": 0.1445,
                    "composition": 0.95
                }
            ],
            "total_adsorption": null
        },
        {
            "pressure": 1.01,
            "species_data": [
                {
                    "InChIKey": "CURLTUGMZLYLDI-UHFFFAOYSA-N",
                    "adsorption": 3.461,
                    "composition": 0.1
                },
                {
                    "InChIKey": "IJGRMHOSHXDMSA-UHFFFAOYSA-N",
                    "adsorption": 0.0811,
                    "composition": 0.9
                }
            ],
            "total_adsorption": null
        },
        {
            "pressure": 0.995,
            "species_data": [
                {
                    "InChIKey": "CURLTUGMZLYLDI-UHFFFAOYSA-N",
                    "adsorption": 3.833,
                    "composition": 0.15
                },
                {
                    "InChIKey": "IJGRMHOSHXDMSA-UHFFFAOYSA-N",
                    "adsorption": 0.0801,
                    "composition": 0.85
                }
            ],
            "total_adsorption": null
        },
        {
            "pressure": 0.96,
            "species_data": [
                {
                    "InChIKey": "CURLTUGMZLYLDI-UHFFFAOYSA-N",
                    "adsorption": 4.814,
                    "composition": 0.5
                },
                {
                    "InChIKey": "IJGRMHOSHXDMSA-UHFFFAOYSA-N",
                    "adsorption": 0.0362,
                    "composition": 0.5
                }
            ],
            "total_adsorption": null
        },
        {
            "pressure": 0.97,
            "species_data": [
                {
                    "InChIKey": "CURLTUGMZLYLDI-UHFFFAOYSA-N",
                    "adsorption": 5.375,
                    "composition": 0.75
                },
                {
                    "InChIKey": "IJGRMHOSHXDMSA-UHFFFAOYSA-N",
                    "adsorption": 0.02,
                    "composition": 0.25
                }
            ],
            "total_adsorption": null
        }
    ],
    "isotherm_type": "excess",
    "pressureUnits": "bar",
    "tabular_data": 1,
    "temperature": 295
}

File: Library/10.1007s1045001899336/10.1007s1045001899336.Isotherm1.json
{
    "DOI": "10.1007/s10450-018-9933-6",
    "adsorbates": [
        {
            "InChIKey": "CURLTUGMZLYLDI-UHFFFAOYSA-N",
            "name": "Carbon Dioxide"
        },
        {
            "InChIKey": "VNWKTOKETHGBQD-UHFFFAOYSA-N",
            "name": "Methane"
        }
    ],
    "adsorbent": {
        "hashkey": "NIST-MATDB-c476bdbe15ddabdbe7f09485cfa10a19",
        "name": "Carbon xerogel"
    },
    "adsorptionUnits": "mmol/g",
    "articleSource": "Table 4, Figure 10",
    "category": "exp",
    "compositionType": "molefraction",
    "concentrationUnits": "",
    "date": "2020-12-31",
    "digitizer": "BISON-20 Team",
    "filename": "10.1007s1045001899336.Isotherm1",
    "isotherm_data": [
        {
            "pressure": 2.5,
            "species_data": [
                {
                    "InChIKey": "CURLTUGMZLYLDI-UHFFFAOYSA-N",
                    "adsorption": 1.71,
                    "composition": 0.4
                },
                {
                    "InChIKey": "VNWKTOKETHGBQD-UHFFFAOYSA-N",
                    "adsorption": 0.36,
                    "composition": 0.6
                }
            ],
            "total_adsorption": null
        }
    ],
    "isotherm_type": "",
    "pressureUnits": "bar",
    "tabular_data": 0,
    "temperature": 303
}

File: Library/10.1007s1045001899381/10.1007s1045001899381.Isotherm9.json
{
    "DOI": "10.1007/s10450-018-9938-1",
    "adsorbates": [
        {
            "InChIKey": "CURLTUGMZLYLDI-UHFFFAOYSA-N",
            "name": "Carbon Dioxide"
        },
        {
            "InChIKey": "IJGRMHOSHXDMSA-UHFFFAOYSA-N",
            "name": "Nitrogen"
        }
    ],
    "adsorbent": {
        "hashkey": "NIST-MATDB-961a1be487641ea688a193971bb207f7",
        "name": "Zeolite 13X / Carbon Honeycomb Monolith"
    },
    "adsorptionUnits": "mmol/g",
    "articleSource": "Figure 10",
    "category": "exp",
    "compositionType": "molefraction",
    "concentrationUnits": "",
    "date": "2021-07-30",
    "digitizer": "Victoria Koretsky",
    "filename": "10.1007s1045001899381.Isotherm9",
    "isotherm_data": [
        {
            "pressure": 2.4,
            "species_data": [
                {
                    "InChIKey": "CURLTUGMZLYLDI-UHFFFAOYSA-N",
                    "adsorption": 0,
                    "composition": 0.000421
                },
                {
                    "InChIKey": "IJGRMHOSHXDMSA-UHFFFAOYSA-N",
                    "adsorption": 3.06005,
                    "composition": 1
                }
            ],
            "total_adsorption": null
        },
        {
            "pressure": 2.4,
            "species_data": [
                {
                    "InChIKey": "CURLTUGMZLYLDI-UHFFFAOYSA-N",
                    "adsorption": 1.49663,
                    "composition": 0.098147
                },
                {
                    "InChIKey": "IJGRMHOSHXDMSA-UHFFFAOYSA-N",
                    "adsorption": 1.72839,
                    "composition": 0.901853
                }
            ],
            "total_adsorption": null
        },
        {
            "pressure": 2.4,
            "species_data": [
                {
                    "InChIKey": "CURLTUGMZLYLDI-UHFFFAOYSA-N",
                    "adsorption": 2.24691,
                    "composition": 0.190396
                },
                {
                    "InChIKey": "IJGRMHOSHXDMSA-UHFFFAOYSA-N",
                    "adsorption": 1.35915,
                    "composition": 0.809604
                }
            ],
            "total_adsorption": null
        },
        {
            "pressure": 2.4,
            "species_data": [
                {
                    "InChIKey": "CURLTUGMZLYLDI-UHFFFAOYSA-N",
                    "adsorption": 2.47082,
                    "composition": 0.390901
                },
                {
                    "InChIKey": "IJGRMHOSHXDMSA-UHFFFAOYSA-N",
                    "adsorption": 0.604938,
                    "composition": 0.609099
                }
            ],
            "total_adsorption": null
        },
        {
            "pressure": 2.4,
            "species_data": [
                {
                    "InChIKey": "CURLTUGMZLYLDI-UHFFFAOYSA-N",
                    "adsorption": 2.93041,
                    "composition": 1
                },
                {
                    "InChIKey": "IJGRMHOSHXDMSA-UHFFFAOYSA-N",
                    "adsorption": 0,
                    "composition": 0
                }
            ],
            "total_adsorption": null
        }
    ],
    "isotherm_type": "",
    "pressureUnits": "bar",
    "tabular_data": 0,
    "temperature": 297
}

File: Library/10.1007s1045001899434/10.1007s1045001899434.Isotherm1.json
{
    "DOI": "10.1007/s10450-018-9943-4",
    "adsorbates": [
        {
            "InChIKey": "CURLTUGMZLYLDI-UHFFFAOYSA-N",
            "name": "Carbon Dioxide"
        },
        {
            "InChIKey": "IJGRMHOSHXDMSA-UHFFFAOYSA-N",
            "name": "Nitrogen"
        }
    ],
    "adsorbent": {
        "hashkey": "NIST-MATDB-b2879db9e35d5d689d1e35321de76e79",
        "name": "ACPX-22"
    },
    "adsorptionUnits": "g/g",
    "articleSource": "Figure 8a",
    "category": "exp",
    "compositionType": "molefraction",
    "concentrationUnits": "",
    "date": "2021-07-29",
    "digitizer": "Victoria Koretsky",
    "filename": "10.1007s1045001899434.Isotherm1",
    "isotherm_data": [
        {
            "pressure": 1.69272,
            "species_data": [
                {
                    "InChIKey": "CURLTUGMZLYLDI-UHFFFAOYSA-N",
                    "adsorption": 0.059922,
                    "composition": 0.12
                }
            ],
            "total_adsorption": null
        },
        {
            "pressure": 1.96226,
            "species_data": [
                {
                    "InChIKey": "CURLTUGMZLYLDI-UHFFFAOYSA-N",
                    "adsorption": 0.062257,
                    "composition": 0.12
                }
            ],
            "total_adsorption": null
        },
        {
            "pressure": 2.96496,
            "species_data": [
                {
                    "InChIKey": "CURLTUGMZLYLDI-UHFFFAOYSA-N",
                    "adsorption": 0.074222,
                    "composition": 0.12
                }
            ],
            "total_adsorption": null
        },
        {
            "pressure": 3.96765,
            "species_data": [
                {
                    "InChIKey": "CURLTUGMZLYLDI-UHFFFAOYSA-N",
                    "adsorption": 0.084047,
                    "composition": 0.12
                }
            ],
            "total_adsorption": null
        }
    ],
    "isotherm_type": "",
    "pressureUnits": "bar",
    "tabular_data": 0,
    "temperature": 298
}

File: Library/10.1007s1045001899434/10.1007s1045001899434.Isotherm2.json
{
    "DOI": "10.1007/s10450-018-9943-4",
    "adsorbates": [
        {
            "InChIKey": "CURLTUGMZLYLDI-UHFFFAOYSA-N",
            "name": "Carbon Dioxide"
        },
        {
            "InChIKey": "IJGRMHOSHXDMSA-UHFFFAOYSA-N",
            "name": "Nitrogen"
        }
    ],
    "adsorbent": {
        "hashkey": "NIST-MATDB-f21cd229a2dc92afd8d64fd73970eca7",
        "name": "ACPX-41"
    },
    "adsorptionUnits": "g/g",
    "articleSource": "Figure 8a",
    "category": "exp",
    "compositionType": "molefraction",
    "concentrationUnits": "",
    "date": "2021-07-29",
    "digitizer": "Victoria Koretsky",
    "filename": "10.1007s1045001899434.Isotherm2",
    "isotherm_data": [
        {
            "pressure": 1.73585,
            "species_data": [
                {
                    "InChIKey": "CURLTUGMZLYLDI-UHFFFAOYSA-N",
                    "adsorption": 0.065467,
                    "composition": 0.12
                }
            ],
            "total_adsorption": null
        },
        {
            "pressure": 1.96226,
            "species_data": [
                {
                    "InChIKey": "CURLTUGMZLYLDI-UHFFFAOYSA-N",
                    "adsorption": 0.066537,
                    "composition": 0.12
                }
            ],
            "total_adsorption": null
        },
        {
            "pressure": 2.95418,
            "species_data": [
                {
                    "InChIKey": "CURLTUGMZLYLDI-UHFFFAOYSA-N",
                    "adsorption": 0.079864,
                    "composition": 0.12
                }
            ],
            "total_adsorption": null
        },
        {
            "pressure": 3.94609,
            "species_data": [
                {
                    "InChIKey": "CURLTUGMZLYLDI-UHFFFAOYSA-N",
                    "adsorption": 0.091148,
                    "composition": 0.12
                }
            ],
            "total_adsorption": null
        }
    ],
    "isotherm_type": "",
    "pressureUnits": "bar",
    "tabular_data": 0,
    "temperature": 298
}

File: Library/10.1007s1045001899434/10.1007s1045001899434.Isotherm3.json
{
    "DOI": "10.1007/s10450-018-9943-4",
    "adsorbates": [
        {
            "InChIKey": "CURLTUGMZLYLDI-UHFFFAOYSA-N",
            "name": "Carbon Dioxide"
        },
        {
            "InChIKey": "IJGRMHOSHXDMSA-UHFFFAOYSA-N",
            "name": "Nitrogen"
        }
    ],
    "adsorbent": {
        "hashkey": "NIST-MATDB-bff87d06dcce85c062ef399d9ff45d4c",
        "name": "ACPX-76"
    },
    "adsorptionUnits": "g/g",
    "articleSource": "Figure 8a",
    "category": "exp",
    "compositionType": "molefraction",
    "concentrationUnits": "",
    "date": "2021-07-29",
    "digitizer": "Victoria Koretsky",
    "filename": "10.1007s1045001899434.Isotherm3",
    "isotherm_data": [
        {
            "pressure": 1.7035,
            "species_data": [
                {
                    "InChIKey": "CURLTUGMZLYLDI-UHFFFAOYSA-N",
                    "adsorption": 0.055545,
                    "composition": 0.12
                }
            ],
            "total_adsorption": null
        },
        {
            "pressure": 1.96226,
            "species_data": [
                {
                    "InChIKey": "CURLTUGMZLYLDI-UHFFFAOYSA-N",
                    "adsorption": 0.05856,
                    "composition": 0.12
                }
            ],
            "total_adsorption": null
        },
        {
            "pressure": 2.96496,
            "species_data": [
                {
                    "InChIKey": "CURLTUGMZLYLDI-UHFFFAOYSA-N",
                    "adsorption": 0.074222,
                    "composition": 0.12
                }
            ],
            "total_adsorption": null
        },
        {
            "pressure": 3.96765,
            "species_data": [
                {
                    "InChIKey": "CURLTUGMZLYLDI-UHFFFAOYSA-N",
                    "adsorption": 0.088911,
                    "composition": 0.12
                }
            ],
            "total_adsorption": null
        }
    ],
    "isotherm_type": "",
    "pressureUnits": "bar",
    "tabular_data": 0,
    "temperature": 298
}

File: Library/10.1007s1045001899434/10.1007s1045001899434.Isotherm4.json
{
    "DOI": "10.1007/s10450-018-9943-4",
    "adsorbates": [
        {
            "InChIKey": "CURLTUGMZLYLDI-UHFFFAOYSA-N",
            "name": "Carbon Dioxide"
        },
        {
            "InChIKey": "IJGRMHOSHXDMSA-UHFFFAOYSA-N",
            "name": "Nitrogen"
        }
    ],
    "adsorbent": {
        "hashkey": "NIST-MATDB-b2879db9e35d5d689d1e35321de76e79",
        "name": "ACPX-22"
    },
    "adsorptionUnits": "g/g",
    "articleSource": "Figure 8b",
    "category": "exp",
    "compositionType": "molefraction",
    "concentrationUnits": "",
    "date": "2021-07-29",
    "digitizer": "Victoria Koretsky",
    "filename": "10.1007s1045001899434.Isotherm4",
    "isotherm_data": [
        {
            "pressure": 1.70968,
            "species_data": [
                {
                    "InChIKey": "CURLTUGMZLYLDI-UHFFFAOYSA-N",
                    "adsorption": 0.036904,
                    "composition": 0.12
                }
            ],
            "total_adsorption": null
        },
        {
            "pressure": 1.96774,
            "species_data": [
                {
                    "InChIKey": "CURLTUGMZLYLDI-UHFFFAOYSA-N",
                    "adsorption": 0.038559,
                    "composition": 0.12
                }
            ],
            "total_adsorption": null
        },
        {
            "pressure": 2.95699,
            "species_data": [
                {
                    "InChIKey": "CURLTUGMZLYLDI-UHFFFAOYSA-N",
                    "adsorption": 0.047809,
                    "composition": 0.12
                }
            ],
            "total_adsorption": null
        },
        {
            "pressure": 3.94624,
            "species_data": [
                {
                    "InChIKey": "CURLTUGMZLYLDI-UHFFFAOYSA-N",
                    "adsorption": 0.055794,
                    "composition": 0.12
                }
            ],
            "total_adsorption": null
        }
    ],
    "isotherm_type": "",
    "pressureUnits": "bar",
    "tabular_data": 0,
    "temperature": 323
}

File: Library/10.1007s1045001899434/10.1007s1045001899434.Isotherm5.json
{
    "DOI": "10.1007/s10450-018-9943-4",
    "adsorbates": [
        {
            "InChIKey": "CURLTUGMZLYLDI-UHFFFAOYSA-N",
            "name": "Carbon Dioxide"
        },
        {
            "InChIKey": "IJGRMHOSHXDMSA-UHFFFAOYSA-N",
            "name": "Nitrogen"
        }
    ],
    "adsorbent": {
        "hashkey": "NIST-MATDB-f21cd229a2dc92afd8d64fd73970eca7",
        "name": "ACPX-41"
    },
    "adsorptionUnits": "g/g",
    "articleSource": "Figure 8b",
    "category": "exp",
    "compositionType": "molefraction",
    "concentrationUnits": "",
    "date": "2021-07-29",
    "digitizer": "Victoria Koretsky",
    "filename": "10.1007s1045001899434.Isotherm5",
    "isotherm_data": [
        {
            "pressure": 1.74194,
            "species_data": [
                {
                    "InChIKey": "CURLTUGMZLYLDI-UHFFFAOYSA-N",
                    "adsorption": 0.037488,
                    "composition": 0.12
                }
            ],
            "total_adsorption": null
        },
        {
            "pressure": 1.96774,
            "species_data": [
                {
                    "InChIKey": "CURLTUGMZLYLDI-UHFFFAOYSA-N",
                    "adsorption": 0.037975,
                    "composition": 0.12
                }
            ],
            "total_adsorption": null
        },
        {
            "pressure": 2.95699,
            "species_data": [
                {
                    "InChIKey": "CURLTUGMZLYLDI-UHFFFAOYSA-N",
                    "adsorption": 0.047517,
                    "composition": 0.12
                }
            ],
            "total_adsorption": null
        },
        {
            "pressure": 3.94624,
            "species_data": [
                {
                    "InChIKey": "CURLTUGMZLYLDI-UHFFFAOYSA-N",
                    "adsorption": 0.055599,
                    "composition": 0.12
                }
            ],
            "total_adsorption": null
        }
    ],
    "isotherm_type": "",
    "pressureUnits": "bar",
    "tabular_data": 0,
    "temperature": 323
}

File: Library/10.1007s1045001899434/10.1007s1045001899434.Isotherm6.json
{
    "DOI": "10.1007/s10450-018-9943-4",
    "adsorbates": [
        {
            "InChIKey": "CURLTUGMZLYLDI-UHFFFAOYSA-N",
            "name": "Carbon Dioxide"
        },
        {
            "InChIKey": "IJGRMHOSHXDMSA-UHFFFAOYSA-N",
            "name": "Nitrogen"
        }
    ],
    "adsorbent": {
        "hashkey": "NIST-MATDB-bff87d06dcce85c062ef399d9ff45d4c",
        "name": "ACPX-76"
    },
    "adsorptionUnits": "g/g",
    "articleSource": "Figure 8b",
    "category": "exp",
    "compositionType": "molefraction",
    "concentrationUnits": "",
    "date": "2021-07-29",
    "digitizer": "Victoria Koretsky",
    "filename": "10.1007s1045001899434.Isotherm6",
    "isotherm_data": [
        {
            "pressure": 1.74194,
            "species_data": [
                {
                    "InChIKey": "CURLTUGMZLYLDI-UHFFFAOYSA-N",
                    "adsorption": 0.034567,
                    "composition": 0.12
                }
            ],
            "total_adsorption": null
        },
        {
            "pressure": 1.96774,
            "species_data": [
                {
                    "InChIKey": "CURLTUGMZLYLDI-UHFFFAOYSA-N",
                    "adsorption": 0.036417,
                    "composition": 0.12
                }
            ],
            "total_adsorption": null
        },
        {
            "pressure": 2.96774,
            "species_data": [
                {
                    "InChIKey": "CURLTUGMZLYLDI-UHFFFAOYSA-N",
                    "adsorption": 0.046835,
                    "composition": 0.12
                }
            ],
            "total_adsorption": null
        },
        {
            "pressure": 3.94624,
            "species_data": [
                {
                    "InChIKey": "CURLTUGMZLYLDI-UHFFFAOYSA-N",
                    "adsorption": 0.056767,
                    "composition": 0.12
                }
            ],
            "total_adsorption": null
        }
    ],
    "isotherm_type": "",
    "pressureUnits": "bar",
    "tabular_data": 0,
    "temperature": 323
}

File: Library/10.1007s1045001899434/10.1007s1045001899434.Isotherm7.json
{
    "DOI": "10.1007/s10450-018-9943-4",
    "adsorbates": [
        {
            "InChIKey": "CURLTUGMZLYLDI-UHFFFAOYSA-N",
            "name": "Carbon Dioxide"
        },
        {
            "InChIKey": "IJGRMHOSHXDMSA-UHFFFAOYSA-N",
            "name": "Nitrogen"
        }
    ],
    "adsorbent": {
        "hashkey": "NIST-MATDB-b2879db9e35d5d689d1e35321de76e79",
        "name": "ACPX-22"
    },
    "adsorptionUnits": "g/g",
    "articleSource": "Figure 8c",
    "category": "exp",
    "compositionType": "molefraction",
    "concentrationUnits": "",
    "date": "2021-07-29",
    "digitizer": "Victoria Koretsky",
    "filename": "10.1007s1045001899434.Isotherm7",
    "isotherm_data": [
        {
            "pressure": 1.67742,
            "species_data": [
                {
                    "InChIKey": "CURLTUGMZLYLDI-UHFFFAOYSA-N",
                    "adsorption": 0.019669,
                    "composition": 0.12
                }
            ],
            "total_adsorption": null
        },
        {
            "pressure": 1.94624,
            "species_data": [
                {
                    "InChIKey": "CURLTUGMZLYLDI-UHFFFAOYSA-N",
                    "adsorption": 0.020351,
                    "composition": 0.12
                }
            ],
            "total_adsorption": null
        },
        {
            "pressure": 2.94624,
            "species_data": [
                {
                    "InChIKey": "CURLTUGMZLYLDI-UHFFFAOYSA-N",
                    "adsorption": 0.027361,
                    "composition": 0.12
                }
            ],
            "total_adsorption": null
        },
        {
            "pressure": 3.93548,
            "species_data": [
                {
                    "InChIKey": "CURLTUGMZLYLDI-UHFFFAOYSA-N",
                    "adsorption": 0.03369,
                    "composition": 0.12
                }
            ],
            "total_adsorption": null
        }
    ],
    "isotherm_type": "",
    "pressureUnits": "bar",
    "tabular_data": 0,
    "temperature": 348
}

File: Library/10.1007s1045001899434/10.1007s1045001899434.Isotherm8.json
{
    "DOI": "10.1007/s10450-018-9943-4",
    "adsorbates": [
        {
            "InChIKey": "CURLTUGMZLYLDI-UHFFFAOYSA-N",
            "name": "Carbon Dioxide"
        },
        {
            "InChIKey": "IJGRMHOSHXDMSA-UHFFFAOYSA-N",
            "name": "Nitrogen"
        }
    ],
    "adsorbent": {
        "hashkey": "NIST-MATDB-f21cd229a2dc92afd8d64fd73970eca7",
        "name": "ACPX-41"
    },
    "adsorptionUnits": "g/g",
    "articleSource": "Figure 8c",
    "category": "exp",
    "compositionType": "molefraction",
    "concentrationUnits": "",
    "date": "2021-07-29",
    "digitizer": "Victoria Koretsky",
    "filename": "10.1007s1045001899434.Isotherm8",
    "isotherm_data": [
        {
            "pressure": 1.67742,
            "species_data": [
                {
                    "InChIKey": "CURLTUGMZLYLDI-UHFFFAOYSA-N",
                    "adsorption": 0.023466,
                    "composition": 0.12
                }
            ],
            "total_adsorption": null
        },
        {
            "pressure": 1.93548,
            "species_data": [
                {
                    "InChIKey": "CURLTUGMZLYLDI-UHFFFAOYSA-N",
                    "adsorption": 0.023759,
                    "composition": 0.12
                }
            ],
            "total_adsorption": null
        },
        {
            "pressure": 2.94624,
            "species_data": [
                {
                    "InChIKey": "CURLTUGMZLYLDI-UHFFFAOYSA-N",
                    "adsorption": 0.030477,
                    "composition": 0.12
                }
            ],
            "total_adsorption": null
        },
        {
            "pressure": 3.93548,
            "species_data": [
                {
                    "InChIKey": "CURLTUGMZLYLDI-UHFFFAOYSA-N",
                    "adsorption": 0.036417,
                    "composition": 0.12
                }
            ],
            "total_adsorption": null
        }
    ],
    "isotherm_type": "",
    "pressureUnits": "bar",
    "tabular_data": 0,
    "temperature": 348
}

File: Library/10.1007s1045001899434/10.1007s1045001899434.Isotherm9.json
{
    "DOI": "10.1007/s10450-018-9943-4",
    "adsorbates": [
        {
            "InChIKey": "CURLTUGMZLYLDI-UHFFFAOYSA-N",
            "name": "Carbon Dioxide"
        },
        {
            "InChIKey": "IJGRMHOSHXDMSA-UHFFFAOYSA-N",
            "name": "Nitrogen"
        }
    ],
    "adsorbent": {
        "hashkey": "NIST-MATDB-bff87d06dcce85c062ef399d9ff45d4c",
        "name": "ACPX-76"
    },
    "adsorptionUnits": "g/g",
    "articleSource": "Figure 8c",
    "category": "exp",
    "compositionType": "molefraction",
    "concentrationUnits": "",
    "date": "2021-07-29",
    "digitizer": "Victoria Koretsky",
    "filename": "10.1007s1045001899434.Isotherm9",
    "isotherm_data": [
        {
            "pressure": 1.67742,
            "species_data": [
                {
                    "InChIKey": "CURLTUGMZLYLDI-UHFFFAOYSA-N",
                    "adsorption": 0.027069,
                    "composition": 0.12
                }
            ],
            "total_adsorption": null
        },
        {
            "pressure": 1.94624,
            "species_data": [
                {
                    "InChIKey": "CURLTUGMZLYLDI-UHFFFAOYSA-N",
                    "adsorption": 0.028043,
                    "composition": 0.12
                }
            ],
            "total_adsorption": null
        },
        {
            "pressure": 2.94624,
            "species_data": [
                {
                    "InChIKey": "CURLTUGMZLYLDI-UHFFFAOYSA-N",
                    "adsorption": 0.035833,
                    "composition": 0.12
                }
            ],
            "total_adsorption": null
        },
        {
            "pressure": 3.94624,
            "species_data": [
                {
                    "InChIKey": "CURLTUGMZLYLDI-UHFFFAOYSA-N",
                    "adsorption": 0.042843,
                    "composition": 0.12
                }
            ],
            "total_adsorption": null
        }
    ],
    "isotherm_type": "",
    "pressureUnits": "bar",
    "tabular_data": 0,
    "temperature": 348
}

File: Library/10.1007s1045001899523/10.1007s1045001899523.Isotherm1.json
{
    "DOI": "10.1007/s10450-018-9952-3",
    "adsorbates": [
        {
            "InChIKey": "IJGRMHOSHXDMSA-UHFFFAOYSA-N",
            "name": "Nitrogen"
        },
        {
            "InChIKey": "VNWKTOKETHGBQD-UHFFFAOYSA-N",
            "name": "Methane"
        }
    ],
    "adsorbent": {
        "hashkey": "NIST-MATDB-b76bbf3e404395a8b5d1b9ec08bf2d8f",
        "name": "Zeolite 13X"
    },
    "adsorptionUnits": "mmol/g",
    "articleSource": "Table 5",
    "category": "exp",
    "compositionType": "molefraction",
    "concentrationUnits": "",
    "date": "2020-12-31",
    "digitizer": "BISON-20 Team",
    "filename": "10.1007s1045001899523.Isotherm1",
    "isotherm_data": [
        {
            "pressure": 1.06,
            "species_data": [
                {
                    "InChIKey": "IJGRMHOSHXDMSA-UHFFFAOYSA-N",
                    "adsorption": 0.26,
                    "composition": 0.26
                },
                {
                    "InChIKey": "VNWKTOKETHGBQD-UHFFFAOYSA-N",
                    "adsorption": 0.39,
                    "composition": 0.74
                }
            ],
            "total_adsorption": 0.65
        },
        {
            "pressure": 1.06,
            "species_data": [
                {
                    "InChIKey": "IJGRMHOSHXDMSA-UHFFFAOYSA-N",
                    "adsorption": 0.5,
                    "composition": 0.5
                },
                {
                    "InChIKey": "VNWKTOKETHGBQD-UHFFFAOYSA-N",
                    "adsorption": 0.27,
                    "composition": 0.5
                }
            ],
            "total_adsorption": 0.77
        },
        {
            "pressure": 1.06,
            "species_data": [
                {
                    "InChIKey": "IJGRMHOSHXDMSA-UHFFFAOYSA-N",
                    "adsorption": 0.74,
                    "composition": 0.74
                },
                {
                    "InChIKey": "VNWKTOKETHGBQD-UHFFFAOYSA-N",
                    "adsorption": 0.14,
                    "composition": 0.26
                }
            ],
            "total_adsorption": 0.88
        }
    ],
    "isotherm_type": "",
    "pressureUnits": "bar",
    "tabular_data": 0,
    "temperature": 303
}

File: Library/10.1007s1045001899523/10.1007s1045001899523.Isotherm10.json
{
    "DOI": "10.1007/s10450-018-9952-3",
    "adsorbates": [
        {
            "InChIKey": "CURLTUGMZLYLDI-UHFFFAOYSA-N",
            "name": "Carbon Dioxide"
        },
        {
            "InChIKey": "VNWKTOKETHGBQD-UHFFFAOYSA-N",
            "name": "Methane"
        }
    ],
    "adsorbent": {
        "hashkey": "NIST-MATDB-b76bbf3e404395a8b5d1b9ec08bf2d8f",
        "name": "Zeolite 13X"
    },
    "adsorptionUnits": "mmol/g",
    "articleSource": "Table 3",
    "category": "exp",
    "compositionType": "molefraction",
    "concentrationUnits": "",
    "date": "2020-12-31",
    "digitizer": "BISON-20 Team",
    "filename": "10.1007s1045001899523.Isotherm10",
    "isotherm_data": [
        {
            "pressure": 1.13,
            "species_data": [
                {
                    "InChIKey": "CURLTUGMZLYLDI-UHFFFAOYSA-N",
                    "adsorption": 3.38,
                    "composition": 0.24
                },
                {
                    "InChIKey": "VNWKTOKETHGBQD-UHFFFAOYSA-N",
                    "adsorption": 0.31,
                    "composition": 0.76
                }
            ],
            "total_adsorption": 3.69
        },
        {
            "pressure": 1.07,
            "species_data": [
                {
                    "InChIKey": "CURLTUGMZLYLDI-UHFFFAOYSA-N",
                    "adsorption": 3.91,
                    "composition": 0.48
                },
                {
                    "InChIKey": "VNWKTOKETHGBQD-UHFFFAOYSA-N",
                    "adsorption": 0.18,
                    "composition": 0.52
                }
            ],
            "total_adsorption": 4.09
        },
        {
            "pressure": 1.07,
            "species_data": [
                {
                    "InChIKey": "CURLTUGMZLYLDI-UHFFFAOYSA-N",
                    "adsorption": 4.16,
                    "composition": 0.74
                },
                {
                    "InChIKey": "VNWKTOKETHGBQD-UHFFFAOYSA-N",
                    "adsorption": 0.05,
                    "composition": 0.26
                }
            ],
            "total_adsorption": 4.21
        }
    ],
    "isotherm_type": "",
    "pressureUnits": "bar",
    "tabular_data": 0,
    "temperature": 303
}

File: Library/10.1007s1045001899523/10.1007s1045001899523.Isotherm11.json
{
    "DOI": "10.1007/s10450-018-9952-3",
    "adsorbates": [
        {
            "InChIKey": "CURLTUGMZLYLDI-UHFFFAOYSA-N",
            "name": "Carbon Dioxide"
        },
        {
            "InChIKey": "IJGRMHOSHXDMSA-UHFFFAOYSA-N",
            "name": "Nitrogen"
        }
    ],
    "adsorbent": {
        "hashkey": "NIST-MATDB-b76bbf3e404395a8b5d1b9ec08bf2d8f",
        "name": "Zeolite 13X"
    },
    "adsorptionUnits": "mmol/g",
    "articleSource": "Table 4",
    "category": "exp",
    "compositionType": "molefraction",
    "concentrationUnits": "",
    "date": "2020-12-31",
    "digitizer": "BISON-20 Team",
    "filename": "10.1007s1045001899523.Isotherm11",
    "isotherm_data": [
        {
            "pressure": 1.07,
            "species_data": [
                {
                    "InChIKey": "CURLTUGMZLYLDI-UHFFFAOYSA-N",
                    "adsorption": 3.49,
                    "composition": 0.25
                },
                {
                    "InChIKey": "IJGRMHOSHXDMSA-UHFFFAOYSA-N",
                    "adsorption": 0,
                    "composition": 0.75
                }
            ],
            "total_adsorption": 3.49
        },
        {
            "pressure": 1.07,
            "species_data": [
                {
                    "InChIKey": "CURLTUGMZLYLDI-UHFFFAOYSA-N",
                    "adsorption": 4.13,
                    "composition": 0.52
                },
                {
                    "InChIKey": "IJGRMHOSHXDMSA-UHFFFAOYSA-N",
                    "adsorption": 0,
                    "composition": 0.48
                }
            ],
            "total_adsorption": 4.13
        },
        {
            "pressure": 1.06,
            "species_data": [
                {
                    "InChIKey": "CURLTUGMZLYLDI-UHFFFAOYSA-N",
                    "adsorption": 4.35,
                    "composition": 0.72
                },
                {
                    "InChIKey": "IJGRMHOSHXDMSA-UHFFFAOYSA-N",
                    "adsorption": 0,
                    "composition": 0.28
                }
            ],
            "total_adsorption": 4.35
        }
    ],
    "isotherm_type": "",
    "pressureUnits": "bar",
    "tabular_data": 0,
    "temperature": 303
}
