Repository: NIST-ISODB/isodb-library

# NIST/ARPA-E Database of Novel and Emerging Adsorbent Materials

The [NIST/ARPA-E Database of Novel and Emerging Adsorbent Materials](https://adsorption.nist.gov/isodb) is a free, web-based catalog of adsorbent materials and measured adsorption properties of numerous materials obtained from article entries from the scientific literature.
The database also contains adsorption isotherms digitized from the cataloged articles, which can be compared visually online in the web application, analyzed online with available tools, or exported for offline analysis.

This is the official Github mirror of the database, providing a new way of submitting new isotherms, corrections, and updates.

File: Library/10.1007s1045001899523/10.1007s1045001899523.Isotherm12.json
{
    "DOI": "10.1007/s10450-018-9952-3",
    "adsorbates": [
        {
            "InChIKey": "CURLTUGMZLYLDI-UHFFFAOYSA-N",
            "name": "Carbon Dioxide"
        },
        {
            "InChIKey": "VNWKTOKETHGBQD-UHFFFAOYSA-N",
            "name": "Methane"
        }
    ],
    "adsorbent": {
        "hashkey": "NIST-MATDB-b76bbf3e404395a8b5d1b9ec08bf2d8f",
        "name": "Zeolite 13X"
    },
    "adsorptionUnits": "mmol/g",
    "articleSource": "Table 3",
    "category": "exp",
    "compositionType": "molefraction",
    "concentrationUnits": "",
    "date": "2020-12-31",
    "digitizer": "BISON-20 Team",
    "filename": "10.1007s1045001899523.Isotherm12",
    "isotherm_data": [
        {
            "pressure": 9.02,
            "species_data": [
                {
                    "InChIKey": "CURLTUGMZLYLDI-UHFFFAOYSA-N",
                    "adsorption": 4.33,
                    "composition": 0.21
                },
                {
                    "InChIKey": "VNWKTOKETHGBQD-UHFFFAOYSA-N",
                    "adsorption": 0.32,
                    "composition": 0.79
                }
            ],
            "total_adsorption": 4.65
        },
        {
            "pressure": 9.02,
            "species_data": [
                {
                    "InChIKey": "CURLTUGMZLYLDI-UHFFFAOYSA-N",
                    "adsorption": 4.9,
                    "composition": 0.44
                },
                {
                    "InChIKey": "VNWKTOKETHGBQD-UHFFFAOYSA-N",
                    "adsorption": 0.3,
                    "composition": 0.56
                }
            ],
            "total_adsorption": 5.2
        },
        {
            "pressure": 9.02,
            "species_data": [
                {
                    "InChIKey": "CURLTUGMZLYLDI-UHFFFAOYSA-N",
                    "adsorption": 5.07,
                    "composition": 0.69
                },
                {
                    "InChIKey": "VNWKTOKETHGBQD-UHFFFAOYSA-N",
                    "adsorption": 0.14,
                    "composition": 0.31
                }
            ],
            "total_adsorption": 5.21
        }
    ],
    "isotherm_type": "",
    "pressureUnits": "bar",
    "tabular_data": 0,
    "temperature": 303
}

File: Library/10.1007s1045001899523/10.1007s1045001899523.Isotherm13.json
{
    "DOI": "10.1007/s10450-018-9952-3",
    "adsorbates": [
        {
            "InChIKey": "CURLTUGMZLYLDI-UHFFFAOYSA-N",
            "name": "Carbon Dioxide"
        },
        {
            "InChIKey": "IJGRMHOSHXDMSA-UHFFFAOYSA-N",
            "name": "Nitrogen"
        }
    ],
    "adsorbent": {
        "hashkey": "NIST-MATDB-b76bbf3e404395a8b5d1b9ec08bf2d8f",
        "name": "Zeolite 13X"
    },
    "adsorptionUnits": "mmol/g",
    "articleSource": "Table 4",
    "category": "exp",
    "compositionType": "molefraction",
    "concentrationUnits": "",
    "date": "2020-12-31",
    "digitizer": "BISON-20 Team",
    "filename": "10.1007s1045001899523.Isotherm13",
    "isotherm_data": [
        {
            "pressure": 9.02,
            "species_data": [
                {
                    "InChIKey": "CURLTUGMZLYLDI-UHFFFAOYSA-N",
                    "adsorption": 4.74,
                    "composition": 0.22
                },
                {
                    "InChIKey": "IJGRMHOSHXDMSA-UHFFFAOYSA-N",
                    "adsorption": 0.01,
                    "composition": 0.78
                }
            ],
            "total_adsorption": 4.75
        },
        {
            "pressure": 9.01,
            "species_data": [
                {
                    "InChIKey": "CURLTUGMZLYLDI-UHFFFAOYSA-N",
                    "adsorption": 5.23,
                    "composition": 0.48
                },
                {
                    "InChIKey": "IJGRMHOSHXDMSA-UHFFFAOYSA-N",
                    "adsorption": 0.01,
                    "composition": 0.52
                }
            ],
            "total_adsorption": 5.24
        },
        {
            "pressure": 9.02,
            "species_data": [
                {
                    "InChIKey": "CURLTUGMZLYLDI-UHFFFAOYSA-N",
                    "adsorption": 5.29,
                    "composition": 0.72
                },
                {
                    "InChIKey": "IJGRMHOSHXDMSA-UHFFFAOYSA-N",
                    "adsorption": 0,
                    "composition": 0.28
                }
            ],
            "total_adsorption": 5.29
        }
    ],
    "isotherm_type": "",
    "pressureUnits": "bar",
    "tabular_data": 0,
    "temperature": 303
}

File: Library/10.1007s1045001899523/10.1007s1045001899523.Isotherm14.json
{
    "DOI": "10.1007/s10450-018-9952-3",
    "adsorbates": [
        {
            "InChIKey": "IJGRMHOSHXDMSA-UHFFFAOYSA-N",
            "name": "Nitrogen"
        },
        {
            "InChIKey": "VNWKTOKETHGBQD-UHFFFAOYSA-N",
            "name": "Methane"
        }
    ],
    "adsorbent": {
        "hashkey": "NIST-MATDB-b76bbf3e404395a8b5d1b9ec08bf2d8f",
        "name": "Zeolite 13X"
    },
    "adsorptionUnits": "mmol/g",
    "articleSource": "Table 5",
    "category": "exp",
    "compositionType": "molefraction",
    "concentrationUnits": "",
    "date": "2020-12-31",
    "digitizer": "BISON-20 Team",
    "filename": "10.1007s1045001899523.Isotherm14",
    "isotherm_data": [
        {
            "pressure": 9.02,
            "species_data": [
                {
                    "InChIKey": "IJGRMHOSHXDMSA-UHFFFAOYSA-N",
                    "adsorption": 0.24,
                    "composition": 0.24
                },
                {
                    "InChIKey": "VNWKTOKETHGBQD-UHFFFAOYSA-N",
                    "adsorption": 1.46,
                    "composition": 0.76
                }
            ],
            "total_adsorption": 1.7
        },
        {
            "pressure": 9.02,
            "species_data": [
                {
                    "InChIKey": "IJGRMHOSHXDMSA-UHFFFAOYSA-N",
                    "adsorption": 0.47,
                    "composition": 0.47
                },
                {
                    "InChIKey": "VNWKTOKETHGBQD-UHFFFAOYSA-N",
                    "adsorption": 1.08,
                    "composition": 0.53
                }
            ],
            "total_adsorption": 1.55
        },
        {
            "pressure": 9.02,
            "species_data": [
                {
                    "InChIKey": "IJGRMHOSHXDMSA-UHFFFAOYSA-N",
                    "adsorption": 0.7,
                    "composition": 0.7
                },
                {
                    "InChIKey": "VNWKTOKETHGBQD-UHFFFAOYSA-N",
                    "adsorption": 0.63,
                    "composition": 0.3
                }
            ],
            "total_adsorption": 1.33
        }
    ],
    "isotherm_type": "",
    "pressureUnits": "bar",
    "tabular_data": 0,
    "temperature": 333
}

File: Library/10.1007s1045001899523/10.1007s1045001899523.Isotherm15.json
{
    "DOI": "10.1007/s10450-018-9952-3",
    "adsorbates": [
        {
            "InChIKey": "IJGRMHOSHXDMSA-UHFFFAOYSA-N",
            "name": "Nitrogen"
        },
        {
            "InChIKey": "VNWKTOKETHGBQD-UHFFFAOYSA-N",
            "name": "Methane"
        }
    ],
    "adsorbent": {
        "hashkey": "NIST-MATDB-b76bbf3e404395a8b5d1b9ec08bf2d8f",
        "name": "Zeolite 13X"
    },
    "adsorptionUnits": "mmol/g",
    "articleSource": "Table 5",
    "category": "exp",
    "compositionType": "molefraction",
    "concentrationUnits": "",
    "date": "2020-12-31",
    "digitizer": "BISON-20 Team",
    "filename": "10.1007s1045001899523.Isotherm15",
    "isotherm_data": [
        {
            "pressure": 9.02,
            "species_data": [
                {
                    "InChIKey": "IJGRMHOSHXDMSA-UHFFFAOYSA-N",
                    "adsorption": 0.24,
                    "composition": 0.24
                },
                {
                    "InChIKey": "VNWKTOKETHGBQD-UHFFFAOYSA-N",
                    "adsorption": 2.31,
                    "composition": 0.76
                }
            ],
            "total_adsorption": 2.55
        },
        {
            "pressure": 9.02,
            "species_data": [
                {
                    "InChIKey": "IJGRMHOSHXDMSA-UHFFFAOYSA-N",
                    "adsorption": 0.47,
                    "composition": 0.47
                },
                {
                    "InChIKey": "VNWKTOKETHGBQD-UHFFFAOYSA-N",
                    "adsorption": 1.83,
                    "composition": 0.53
                }
            ],
            "total_adsorption": 2.3
        },
        {
            "pressure": 9.02,
            "species_data": [
                {
                    "InChIKey": "IJGRMHOSHXDMSA-UHFFFAOYSA-N",
                    "adsorption": 0.7,
                    "composition": 0.7
                },
                {
                    "InChIKey": "VNWKTOKETHGBQD-UHFFFAOYSA-N",
                    "adsorption": 1.12,
                    "composition": 0.3
                }
            ],
            "total_adsorption": 1.82
        }
    ],
    "isotherm_type": "",
    "pressureUnits": "bar",
    "tabular_data": 0,
    "temperature": 273
}

File: Library/10.1007s1045001899523/10.1007s1045001899523.Isotherm16.json
{
    "DOI": "10.1007/s10450-018-9952-3",
    "adsorbates": [
        {
            "InChIKey": "CURLTUGMZLYLDI-UHFFFAOYSA-N",
            "name": "Carbon Dioxide"
        },
        {
            "InChIKey": "IJGRMHOSHXDMSA-UHFFFAOYSA-N",
            "name": "Nitrogen"
        }
    ],
    "adsorbent": {
        "hashkey": "NIST-MATDB-b76bbf3e404395a8b5d1b9ec08bf2d8f",
        "name": "Zeolite 13X"
    },
    "adsorptionUnits": "mmol/g",
    "articleSource": "Table 4",
    "category": "exp",
    "compositionType": "molefraction",
    "concentrationUnits": "",
    "date": "2020-12-31",
    "digitizer": "BISON-20 Team",
    "filename": "10.1007s1045001899523.Isotherm16",
    "isotherm_data": [
        {
            "pressure": 9.03,
            "species_data": [
                {
                    "InChIKey": "CURLTUGMZLYLDI-UHFFFAOYSA-N",
                    "adsorption": 5.35,
                    "composition": 0.22
                },
                {
                    "InChIKey": "IJGRMHOSHXDMSA-UHFFFAOYSA-N",
                    "adsorption": 0.02,
                    "composition": 0.78
                }
            ],
            "total_adsorption": 5.37
        },
        {
            "pressure": 9.02,
            "species_data": [
                {
                    "InChIKey": "CURLTUGMZLYLDI-UHFFFAOYSA-N",
                    "adsorption": 5.93,
                    "composition": 0.48
                },
                {
                    "InChIKey": "IJGRMHOSHXDMSA-UHFFFAOYSA-N",
                    "adsorption": 0.01,
                    "composition": 0.52
                }
            ],
            "total_adsorption": 5.94
        },
        {
            "pressure": 9.02,
            "species_data": [
                {
                    "InChIKey": "CURLTUGMZLYLDI-UHFFFAOYSA-N",
                    "adsorption": 6.03,
                    "composition": 0.72
                },
                {
                    "InChIKey": "IJGRMHOSHXDMSA-UHFFFAOYSA-N",
                    "adsorption": 0,
                    "composition": 0.28
                }
            ],
            "total_adsorption": 6.03
        }
    ],
    "isotherm_type": "",
    "pressureUnits": "bar",
    "tabular_data": 0,
    "temperature": 273
}

File: Library/10.1007s1045001899523/10.1007s1045001899523.Isotherm17.json
{
    "DOI": "10.1007/s10450-018-9952-3",
    "adsorbates": [
        {
            "InChIKey": "CURLTUGMZLYLDI-UHFFFAOYSA-N",
            "name": "Carbon Dioxide"
        },
        {
            "InChIKey": "VNWKTOKETHGBQD-UHFFFAOYSA-N",
            "name": "Methane"
        }
    ],
    "adsorbent": {
        "hashkey": "NIST-MATDB-b76bbf3e404395a8b5d1b9ec08bf2d8f",
        "name": "Zeolite 13X"
    },
    "adsorptionUnits": "mmol/g",
    "articleSource": "Table 3",
    "category": "exp",
    "compositionType": "molefraction",
    "concentrationUnits": "",
    "date": "2020-12-31",
    "digitizer": "BISON-20 Team",
    "filename": "10.1007s1045001899523.Isotherm17",
    "isotherm_data": [
        {
            "pressure": 9.03,
            "species_data": [
                {
                    "InChIKey": "CURLTUGMZLYLDI-UHFFFAOYSA-N",
                    "adsorption": 5.08,
                    "composition": 0.21
                },
                {
                    "InChIKey": "VNWKTOKETHGBQD-UHFFFAOYSA-N",
                    "adsorption": 0.46,
                    "composition": 0.79
                }
            ],
            "total_adsorption": 5.54
        },
        {
            "pressure": 9.03,
            "species_data": [
                {
                    "InChIKey": "CURLTUGMZLYLDI-UHFFFAOYSA-N",
                    "adsorption": 5.65,
                    "composition": 0.45
                },
                {
                    "InChIKey": "VNWKTOKETHGBQD-UHFFFAOYSA-N",
                    "adsorption": 0.17,
                    "composition": 0.55
                }
            ],
            "total_adsorption": 5.82
        },
        {
            "pressure": 9.03,
            "species_data": [
                {
                    "InChIKey": "CURLTUGMZLYLDI-UHFFFAOYSA-N",
                    "adsorption": 6.03,
                    "composition": 0.69
                },
                {
                    "InChIKey": "VNWKTOKETHGBQD-UHFFFAOYSA-N",
                    "adsorption": 0.16,
                    "composition": 0.31
                }
            ],
            "total_adsorption": 6.19
        }
    ],
    "isotherm_type": "",
    "pressureUnits": "bar",
    "tabular_data": 0,
    "temperature": 273
}

File: Library/10.1007s1045001899523/10.1007s1045001899523.Isotherm18.json
{
    "DOI": "10.1007/s10450-018-9952-3",
    "adsorbates": [
        {
            "InChIKey": "CURLTUGMZLYLDI-UHFFFAOYSA-N",
            "name": "Carbon Dioxide"
        },
        {
            "InChIKey": "VNWKTOKETHGBQD-UHFFFAOYSA-N",
            "name": "Methane"
        }
    ],
    "adsorbent": {
        "hashkey": "NIST-MATDB-b76bbf3e404395a8b5d1b9ec08bf2d8f",
        "name": "Zeolite 13X"
    },
    "adsorptionUnits": "mmol/g",
    "articleSource": "Table 3",
    "category": "exp",
    "compositionType": "molefraction",
    "concentrationUnits": "",
    "date": "2020-12-31",
    "digitizer": "BISON-20 Team",
    "filename": "10.1007s1045001899523.Isotherm18",
    "isotherm_data": [
        {
            "pressure": 9.03,
            "species_data": [
                {
                    "InChIKey": "CURLTUGMZLYLDI-UHFFFAOYSA-N",
                    "adsorption": 3.71,
                    "composition": 0.2
                },
                {
                    "InChIKey": "VNWKTOKETHGBQD-UHFFFAOYSA-N",
                    "adsorption": 0.39,
                    "composition": 0.8
                }
            ],
            "total_adsorption": 4.1
        },
        {
            "pressure": 9.03,
            "species_data": [
                {
                    "InChIKey": "CURLTUGMZLYLDI-UHFFFAOYSA-N",
                    "adsorption": 4.38,
                    "composition": 0.44
                },
                {
                    "InChIKey": "VNWKTOKETHGBQD-UHFFFAOYSA-N",
                    "adsorption": 0.22,
                    "composition": 0.56
                }
            ],
            "total_adsorption": 4.6
        },
        {
            "pressure": 9.03,
            "species_data": [
                {
                    "InChIKey": "CURLTUGMZLYLDI-UHFFFAOYSA-N",
                    "adsorption": 4.58,
                    "composition": 0.69
                },
                {
                    "InChIKey": "VNWKTOKETHGBQD-UHFFFAOYSA-N",
                    "adsorption": 0.1,
                    "composition": 0.31
                }
            ],
            "total_adsorption": 4.68
        }
    ],
    "isotherm_type": "",
    "pressureUnits": "bar",
    "tabular_data": 0,
    "temperature": 333
}

File: Library/10.1007s1045001899523/10.1007s1045001899523.Isotherm2.json
{
    "DOI": "10.1007/s10450-018-9952-3",
    "adsorbates": [
        {
            "InChIKey": "IJGRMHOSHXDMSA-UHFFFAOYSA-N",
            "name": "Nitrogen"
        },
        {
            "InChIKey": "VNWKTOKETHGBQD-UHFFFAOYSA-N",
            "name": "Methane"
        }
    ],
    "adsorbent": {
        "hashkey": "NIST-MATDB-b76bbf3e404395a8b5d1b9ec08bf2d8f",
        "name": "Zeolite 13X"
    },
    "adsorptionUnits": "mmol/g",
    "articleSource": "Table 5",
    "category": "exp",
    "compositionType": "molefraction",
    "concentrationUnits": "",
    "date": "2020-12-31",
    "digitizer": "BISON-20 Team",
    "filename": "10.1007s1045001899523.Isotherm2",
    "isotherm_data": [
        {
            "pressure": 9.02,
            "species_data": [
                {
                    "InChIKey": "IJGRMHOSHXDMSA-UHFFFAOYSA-N",
                    "adsorption": 0.24,
                    "composition": 0.24
                },
                {
                    "InChIKey": "VNWKTOKETHGBQD-UHFFFAOYSA-N",
                    "adsorption": 1.7,
                    "composition": 0.76
                }
            ],
            "total_adsorption": 1.94
        },
        {
            "pressure": 9.02,
            "species_data": [
                {
                    "InChIKey": "IJGRMHOSHXDMSA-UHFFFAOYSA-N",
                    "adsorption": 0.47,
                    "composition": 0.47
                },
                {
                    "InChIKey": "VNWKTOKETHGBQD-UHFFFAOYSA-N",
                    "adsorption": 1.44,
                    "composition": 0.53
                }
            ],
            "total_adsorption": 1.91
        },
        {
            "pressure": 9.01,
            "species_data": [
                {
                    "InChIKey": "IJGRMHOSHXDMSA-UHFFFAOYSA-N",
                    "adsorption": 0.7,
                    "composition": 0.7
                },
                {
                    "InChIKey": "VNWKTOKETHGBQD-UHFFFAOYSA-N",
                    "adsorption": 0.86,
                    "composition": 0.3
                }
            ],
            "total_adsorption": 1.56
        }
    ],
    "isotherm_type": "",
    "pressureUnits": "bar",
    "tabular_data": 0,
    "temperature": 303
}

File: Library/10.1007s1045001899523/10.1007s1045001899523.Isotherm3.json
{
    "DOI": "10.1007/s10450-018-9952-3",
    "adsorbates": [
        {
            "InChIKey": "CURLTUGMZLYLDI-UHFFFAOYSA-N",
            "name": "Carbon Dioxide"
        },
        {
            "InChIKey": "IJGRMHOSHXDMSA-UHFFFAOYSA-N",
            "name": "Nitrogen"
        }
    ],
    "adsorbent": {
        "hashkey": "NIST-MATDB-b76bbf3e404395a8b5d1b9ec08bf2d8f",
        "name": "Zeolite 13X"
    },
    "adsorptionUnits": "mmol/g",
    "articleSource": "Table 4",
    "category": "exp",
    "compositionType": "molefraction",
    "concentrationUnits": "",
    "date": "2020-12-31",
    "digitizer": "BISON-20 Team",
    "filename": "10.1007s1045001899523.Isotherm3",
    "isotherm_data": [
        {
            "pressure": 9.02,
            "species_data": [
                {
                    "InChIKey": "CURLTUGMZLYLDI-UHFFFAOYSA-N",
                    "adsorption": 3.97,
                    "composition": 0.21
                },
                {
                    "InChIKey": "IJGRMHOSHXDMSA-UHFFFAOYSA-N",
                    "adsorption": 0,
                    "composition": 0.79
                }
            ],
            "total_adsorption": 3.97
        },
        {
            "pressure": 9.02,
            "species_data": [
                {
                    "InChIKey": "CURLTUGMZLYLDI-UHFFFAOYSA-N",
                    "adsorption": 4.4,
                    "composition": 0.46
                },
                {
                    "InChIKey": "IJGRMHOSHXDMSA-UHFFFAOYSA-N",
                    "adsorption": 0,
                    "composition": 0.54
                }
            ],
            "total_adsorption": 4.4
        },
        {
            "pressure": 9.02,
            "species_data": [
                {
                    "InChIKey": "CURLTUGMZLYLDI-UHFFFAOYSA-N",
                    "adsorption": 4.73,
                    "composition": 0.72
                },
                {
                    "InChIKey": "IJGRMHOSHXDMSA-UHFFFAOYSA-N",
                    "adsorption": 0,
                    "composition": 0.28
                }
            ],
            "total_adsorption": 4.73
        }
    ],
    "isotherm_type": "",
    "pressureUnits": "bar",
    "tabular_data": 0,
    "temperature": 333
}

File: Library/10.1007s1045001899523/10.1007s1045001899523.Isotherm4.json
{
    "DOI": "10.1007/s10450-018-9952-3",
    "adsorbates": [
        {
            "InChIKey": "CURLTUGMZLYLDI-UHFFFAOYSA-N",
            "name": "Carbon Dioxide"
        },
        {
            "InChIKey": "VNWKTOKETHGBQD-UHFFFAOYSA-N",
            "name": "Methane"
        }
    ],
    "adsorbent": {
        "hashkey": "NIST-MATDB-b76bbf3e404395a8b5d1b9ec08bf2d8f",
        "name": "Zeolite 13X"
    },
    "adsorptionUnits": "mmol/g",
    "articleSource": "Table 3",
    "category": "exp",
    "compositionType": "molefraction",
    "concentrationUnits": "",
    "date": "2020-12-31",
    "digitizer": "BISON-20 Team",
    "filename": "10.1007s1045001899523.Isotherm4",
    "isotherm_data": [
        {
            "pressure": 1.06,
            "species_data": [
                {
                    "InChIKey": "CURLTUGMZLYLDI-UHFFFAOYSA-N",
                    "adsorption": 4.22,
                    "composition": 0.24
                },
                {
                    "InChIKey": "VNWKTOKETHGBQD-UHFFFAOYSA-N",
                    "adsorption": 0.32,
                    "composition": 0.76
                }
            ],
            "total_adsorption": 4.54
        },
        {
            "pressure": 1.06,
            "species_data": [
                {
                    "InChIKey": "CURLTUGMZLYLDI-UHFFFAOYSA-N",
                    "adsorption": 4.77,
                    "composition": 0.49
                },
                {
                    "InChIKey": "VNWKTOKETHGBQD-UHFFFAOYSA-N",
                    "adsorption": 0.21,
                    "composition": 0.51
                }
            ],
            "total_adsorption": 4.98
        },
        {
            "pressure": 1.06,
            "species_data": [
                {
                    "InChIKey": "CURLTUGMZLYLDI-UHFFFAOYSA-N",
                    "adsorption": 4.99,
                    "composition": 0.74
                },
                {
                    "InChIKey": "VNWKTOKETHGBQD-UHFFFAOYSA-N",
                    "adsorption": 0.05,
                    "composition": 0.26
                }
            ],
            "total_adsorption": 5.04
        }
    ],
    "isotherm_type": "",
    "pressureUnits": "bar",
    "tabular_data": 0,
    "temperature": 273
}

File: Library/10.1007s1045001899523/10.1007s1045001899523.Isotherm46.json
{
    "DOI": "10.1007/s10450-018-9952-3",
    "adsorbates": [
        {
            "InChIKey": "CURLTUGMZLYLDI-UHFFFAOYSA-N",
            "name": "Carbon Dioxide"
        },
        {
            "InChIKey": "VNWKTOKETHGBQD-UHFFFAOYSA-N",
            "name": "Methane"
        }
    ],
    "adsorbent": {
        "hashkey": "NIST-MATDB-b76bbf3e404395a8b5d1b9ec08bf2d8f",
        "name": "Zeolite 13X"
    },
    "adsorptionUnits": "mmol/g",
    "articleSource": "Table 3",
    "category": "exp",
    "compositionType": "molefraction",
    "concentrationUnits": "",
    "date": "2021-07-29",
    "digitizer": "Victoria Koretsky",
    "filename": "10.1007s1045001899523.Isotherm46",
    "isotherm_data": [
        {
            "pressure": 1.06,
            "species_data": [
                {
                    "InChIKey": "CURLTUGMZLYLDI-UHFFFAOYSA-N",
                    "adsorption": 4.22,
                    "composition": 0.24
                },
                {
                    "InChIKey": "VNWKTOKETHGBQD-UHFFFAOYSA-N",
                    "adsorption": 0.32,
                    "composition": 0.76
                }
            ],
            "total_adsorption": null
        },
        {
            "pressure": 1.06,
            "species_data": [
                {
                    "InChIKey": "CURLTUGMZLYLDI-UHFFFAOYSA-N",
                    "adsorption": 4.77,
                    "composition": 0.49
                },
                {
                    "InChIKey": "VNWKTOKETHGBQD-UHFFFAOYSA-N",
                    "adsorption": 0.21,
                    "composition": 0.51
                }
            ],
            "total_adsorption": null
        },
        {
            "pressure": 1.06,
            "species_data": [
                {
                    "InChIKey": "CURLTUGMZLYLDI-UHFFFAOYSA-N",
                    "adsorption": 4.99,
                    "composition": 0.74
                },
                {
                    "InChIKey": "VNWKTOKETHGBQD-UHFFFAOYSA-N",
                    "adsorption": 0.05,
                    "composition": 0.26
                }
            ],
            "total_adsorption": null
        },
        {
            "pressure": 9.03,
            "species_data": [
                {
                    "InChIKey": "CURLTUGMZLYLDI-UHFFFAOYSA-N",
                    "adsorption": 5.08,
                    "composition": 0.21
                },
                {
                    "InChIKey": "VNWKTOKETHGBQD-UHFFFAOYSA-N",
                    "adsorption": 0.46,
                    "composition": 0.79
                }
            ],
            "total_adsorption": null
        },
        {
            "pressure": 9.03,
            "species_data": [
                {
                    "InChIKey": "CURLTUGMZLYLDI-UHFFFAOYSA-N",
                    "adsorption": 5.65,
                    "composition": 0.45
                },
                {
                    "InChIKey": "VNWKTOKETHGBQD-UHFFFAOYSA-N",
                    "adsorption": 0.17,
                    "composition": 0.55
                }
            ],
            "total_adsorption": null
        },
        {
            "pressure": 9.03,
            "species_data": [
                {
                    "InChIKey": "CURLTUGMZLYLDI-UHFFFAOYSA-N",
                    "adsorption": 6.03,
                    "composition": 0.69
                },
                {
                    "InChIKey": "VNWKTOKETHGBQD-UHFFFAOYSA-N",
                    "adsorption": 0.16,
                    "composition": 0.31
                }
            ],
            "total_adsorption": null
        }
    ],
    "isotherm_type": "",
    "pressureUnits": "bar",
    "tabular_data": 1,
    "temperature": 273
}

File: Library/10.1007s1045001899523/10.1007s1045001899523.Isotherm47.json
{
    "DOI": "10.1007/s10450-018-9952-3",
    "adsorbates": [
        {
            "InChIKey": "CURLTUGMZLYLDI-UHFFFAOYSA-N",
            "name": "Carbon Dioxide"
        },
        {
            "InChIKey": "VNWKTOKETHGBQD-UHFFFAOYSA-N",
            "name": "Methane"
        }
    ],
    "adsorbent": {
        "hashkey": "NIST-MATDB-b76bbf3e404395a8b5d1b9ec08bf2d8f",
        "name": "Zeolite 13X"
    },
    "adsorptionUnits": "mmol/g",
    "articleSource": "Table 3",
    "category": "exp",
    "compositionType": "molefraction",
    "concentrationUnits": "",
    "date": "2021-07-29",
    "digitizer": "Victoria Koretsky",
    "filename": "10.1007s1045001899523.Isotherm47",
    "isotherm_data": [
        {
            "pressure": 1.13,
            "species_data": [
                {
                    "InChIKey": "CURLTUGMZLYLDI-UHFFFAOYSA-N",
                    "adsorption": 3.38,
                    "composition": 0.24
                },
                {
                    "InChIKey": "VNWKTOKETHGBQD-UHFFFAOYSA-N",
                    "adsorption": 0.31,
                    "composition": 0.76
                }
            ],
            "total_adsorption": null
        },
        {
            "pressure": 1.07,
            "species_data": [
                {
                    "InChIKey": "CURLTUGMZLYLDI-UHFFFAOYSA-N",
                    "adsorption": 3.91,
                    "composition": 0.48
                },
                {
                    "InChIKey": "VNWKTOKETHGBQD-UHFFFAOYSA-N",
                    "adsorption": 0.18,
                    "composition": 0.52
                }
            ],
            "total_adsorption": null
        },
        {
            "pressure": 1.07,
            "species_data": [
                {
                    "InChIKey": "CURLTUGMZLYLDI-UHFFFAOYSA-N",
                    "adsorption": 4.16,
                    "composition": 0.74
                },
                {
                    "InChIKey": "VNWKTOKETHGBQD-UHFFFAOYSA-N",
                    "adsorption": 0.05,
                    "composition": 0.26
                }
            ],
            "total_adsorption": null
        },
        {
            "pressure": 9.02,
            "species_data": [
                {
                    "InChIKey": "CURLTUGMZLYLDI-UHFFFAOYSA-N",
                    "adsorption": 4.33,
                    "composition": 0.21
                },
                {
                    "InChIKey": "VNWKTOKETHGBQD-UHFFFAOYSA-N",
                    "adsorption": 0.32,
                    "composition": 0.79
                }
            ],
            "total_adsorption": null
        },
        {
            "pressure": 9.02,
            "species_data": [
                {
                    "InChIKey": "CURLTUGMZLYLDI-UHFFFAOYSA-N",
                    "adsorption": 4.9,
                    "composition": 0.44
                },
                {
                    "InChIKey": "VNWKTOKETHGBQD-UHFFFAOYSA-N",
                    "adsorption": 0.3,
                    "composition": 0.56
                }
            ],
            "total_adsorption": null
        },
        {
            "pressure": 9.02,
            "species_data": [
                {
                    "InChIKey": "CURLTUGMZLYLDI-UHFFFAOYSA-N",
                    "adsorption": 5.07,
                    "composition": 0.69
                },
                {
                    "InChIKey": "VNWKTOKETHGBQD-UHFFFAOYSA-N",
                    "adsorption": 0.14,
                    "composition": 0.31
                }
            ],
            "total_adsorption": null
        }
    ],
    "isotherm_type": "",
    "pressureUnits": "bar",
    "tabular_data": 1,
    "temperature": 303
}

File: Library/10.1007s1045001899523/10.1007s1045001899523.Isotherm48.json
{
    "DOI": "10.1007/s10450-018-9952-3",
    "adsorbates": [
        {
            "InChIKey": "CURLTUGMZLYLDI-UHFFFAOYSA-N",
            "name": "Carbon Dioxide"
        },
        {
            "InChIKey": "VNWKTOKETHGBQD-UHFFFAOYSA-N",
            "name": "Methane"
        }
    ],
    "adsorbent": {
        "hashkey": "NIST-MATDB-b76bbf3e404395a8b5d1b9ec08bf2d8f",
        "name": "Zeolite 13X"
    },
    "adsorptionUnits": "mmol/g",
    "articleSource": "Table 3",
    "category": "exp",
    "compositionType": "molefraction",
    "concentrationUnits": "",
    "date": "2021-07-29",
    "digitizer": "Victoria Koretsky",
    "filename": "10.1007s1045001899523.Isotherm48",
    "isotherm_data": [
        {
            "pressure": 1.06,
            "species_data": [
                {
                    "InChIKey": "CURLTUGMZLYLDI-UHFFFAOYSA-N",
                    "adsorption": 2.43,
                    "composition": 0.24
                },
                {
                    "InChIKey": "VNWKTOKETHGBQD-UHFFFAOYSA-N",
                    "adsorption": 0.25,
                    "composition": 0.76
                }
            ],
            "total_adsorption": null
        },
        {
            "pressure": 1.06,
            "species_data": [
                {
                    "InChIKey": "CURLTUGMZLYLDI-UHFFFAOYSA-N",
                    "adsorption": 3.01,
                    "composition": 0.48
                },
                {
                    "InChIKey": "VNWKTOKETHGBQD-UHFFFAOYSA-N",
                    "adsorption": 0.2,
                    "composition": 0.52
                }
            ],
            "total_adsorption": null
        },
        {
            "pressure": 1.06,
            "species_data": [
                {
                    "InChIKey": "CURLTUGMZLYLDI-UHFFFAOYSA-N",
                    "adsorption": 3.44,
                    "composition": 0.74
                },
                {
                    "InChIKey": "VNWKTOKETHGBQD-UHFFFAOYSA-N",
                    "adsorption": 0.04,
                    "composition": 0.26
                }
            ],
            "total_adsorption": null
        },
        {
            "pressure": 9.03,
            "species_data": [
                {
                    "InChIKey": "CURLTUGMZLYLDI-UHFFFAOYSA-N",
                    "adsorption": 3.71,
                    "composition": 0.2
                },
                {
                    "InChIKey": "VNWKTOKETHGBQD-UHFFFAOYSA-N",
                    "adsorption": 0.39,
                    "composition": 0.8
                }
            ],
            "total_adsorption": null
        },
        {
            "pressure": 9.03,
            "species_data": [
                {
                    "InChIKey": "CURLTUGMZLYLDI-UHFFFAOYSA-N",
                    "adsorption": 4.38,
                    "composition": 0.44
                },
                {
                    "InChIKey": "VNWKTOKETHGBQD-UHFFFAOYSA-N",
                    "adsorption": 0.22,
                    "composition": 0.56
                }
            ],
            "total_adsorption": null
        },
        {
            "pressure": 9.03,
            "species_data": [
                {
                    "InChIKey": "CURLTUGMZLYLDI-UHFFFAOYSA-N",
                    "adsorption": 4.58,
                    "composition": 0.69
                },
                {
                    "InChIKey": "VNWKTOKETHGBQD-UHFFFAOYSA-N",
                    "adsorption": 0.1,
                    "composition": 0.31
                }
            ],
            "total_adsorption": null
        }
    ],
    "isotherm_type": "",
    "pressureUnits": "bar",
    "tabular_data": 1,
    "temperature": 333
}

File: Library/10.1007s1045001899523/10.1007s1045001899523.Isotherm49.json
{
    "DOI": "10.1007/s10450-018-9952-3",
    "adsorbates": [
        {
            "InChIKey": "CURLTUGMZLYLDI-UHFFFAOYSA-N",
            "name": "Carbon Dioxide"
        },
        {
            "InChIKey": "IJGRMHOSHXDMSA-UHFFFAOYSA-N",
            "name": "Nitrogen"
        }
    ],
    "adsorbent": {
        "hashkey": "NIST-MATDB-b76bbf3e404395a8b5d1b9ec08bf2d8f",
        "name": "Zeolite 13X"
    },
    "adsorptionUnits": "mmol/g",
    "articleSource": "Table 4",
    "category": "exp",
    "compositionType": "molefraction",
    "concentrationUnits": "",
    "date": "2021-07-29",
    "digitizer": "Victoria Koretsky",
    "filename": "10.1007s1045001899523.Isotherm49",
    "isotherm_data": [
        {
            "pressure": 1.07,
            "species_data": [
                {
                    "InChIKey": "CURLTUGMZLYLDI-UHFFFAOYSA-N",
                    "adsorption": 4.47,
                    "composition": 0.25
                },
                {
                    "InChIKey": "IJGRMHOSHXDMSA-UHFFFAOYSA-N",
                    "adsorption": 0,
                    "composition": 0.75
                }
            ],
            "total_adsorption": null
        },
        {
            "pressure": 1.08,
            "species_data": [
                {
                    "InChIKey": "CURLTUGMZLYLDI-UHFFFAOYSA-N",
                    "adsorption": 5.07,
                    "composition": 0.52
                },
                {
                    "InChIKey": "IJGRMHOSHXDMSA-UHFFFAOYSA-N",
                    "adsorption": 0,
                    "composition": 0.48
                }
            ],
            "total_adsorption": null
        },
        {
            "pressure": 1.08,
            "species_data": [
                {
                    "InChIKey": "CURLTUGMZLYLDI-UHFFFAOYSA-N",
                    "adsorption": 5.24,
                    "composition": 0.76
                },
                {
                    "InChIKey": "IJGRMHOSHXDMSA-UHFFFAOYSA-N",
                    "adsorption": 0,
                    "composition": 0.24
                }
            ],
            "total_adsorption": null
        },
        {
            "pressure": 9.03,
            "species_data": [
                {
                    "InChIKey": "CURLTUGMZLYLDI-UHFFFAOYSA-N",
                    "adsorption": 5.35,
                    "composition": 0.22
                },
                {
                    "InChIKey": "IJGRMHOSHXDMSA-UHFFFAOYSA-N",
                    "adsorption": 0.02,
                    "composition": 0.78
                }
            ],
            "total_adsorption": null
        },
        {
            "pressure": 9.02,
            "species_data": [
                {
                    "InChIKey": "CURLTUGMZLYLDI-UHFFFAOYSA-N",
                    "adsorption": 5.93,
                    "composition": 0.48
                },
                {
                    "InChIKey": "IJGRMHOSHXDMSA-UHFFFAOYSA-N",
                    "adsorption": 0.01,
                    "composition": 0.52
                }
            ],
            "total_adsorption": null
        },
        {
            "pressure": 9.02,
            "species_data": [
                {
                    "InChIKey": "CURLTUGMZLYLDI-UHFFFAOYSA-N",
                    "adsorption": 6.03,
                    "composition": 0.72
                },
                {
                    "InChIKey": "IJGRMHOSHXDMSA-UHFFFAOYSA-N",
                    "adsorption": 0,
                    "composition": 0.28
                }
            ],
            "total_adsorption": null
        }
    ],
    "isotherm_type": "",
    "pressureUnits": "bar",
    "tabular_data": 1,
    "temperature": 273
}

File: Library/10.1007s1045001899523/10.1007s1045001899523.Isotherm5.json
{
    "DOI": "10.1007/s10450-018-9952-3",
    "adsorbates": [
        {
            "InChIKey": "CURLTUGMZLYLDI-UHFFFAOYSA-N",
            "name": "Carbon Dioxide"
        },
        {
            "InChIKey": "IJGRMHOSHXDMSA-UHFFFAOYSA-N",
            "name": "Nitrogen"
        }
    ],
    "adsorbent": {
        "hashkey": "NIST-MATDB-b76bbf3e404395a8b5d1b9ec08bf2d8f",
        "name": "Zeolite 13X"
    },
    "adsorptionUnits": "mmol/g",
    "articleSource": "Table 4",
    "category": "exp",
    "compositionType": "molefraction",
    "concentrationUnits": "",
    "date": "2020-12-31",
    "digitizer": "BISON-20 Team",
    "filename": "10.1007s1045001899523.Isotherm5",
    "isotherm_data": [
        {
            "pressure": 1.07,
            "species_data": [
                {
                    "InChIKey": "CURLTUGMZLYLDI-UHFFFAOYSA-N",
                    "adsorption": 4.47,
                    "composition": 0.25
                },
                {
                    "InChIKey": "IJGRMHOSHXDMSA-UHFFFAOYSA-N",
                    "adsorption": 0,
                    "composition": 0.75
                }
            ],
            "total_adsorption": 4.47
        },
        {
            "pressure": 1.08,
            "species_data": [
                {
                    "InChIKey": "CURLTUGMZLYLDI-UHFFFAOYSA-N",
                    "adsorption": 5.07,
                    "composition": 0.52
                },
                {
                    "InChIKey": "IJGRMHOSHXDMSA-UHFFFAOYSA-N",
                    "adsorption": 0,
                    "composition": 0.48
                }
            ],
            "total_adsorption": 5.07
        },
        {
            "pressure": 1.08,
            "species_data": [
                {
                    "InChIKey": "CURLTUGMZLYLDI-UHFFFAOYSA-N",
                    "adsorption": 5.24,
                    "composition": 0.76
                },
                {
                    "InChIKey": "IJGRMHOSHXDMSA-UHFFFAOYSA-N",
                    "adsorption": 0,
                    "composition": 0.24
                }
            ],
            "total_adsorption": 5.24
        }
    ],
    "isotherm_type": "",
    "pressureUnits": "bar",
    "tabular_data": 0,
    "temperature": 273
}
