Repository: NIST-ISODB/isodb-library

# NIST/ARPA-E Database of Novel and Emerging Adsorbent Materials

The [NIST/ARPA-E Database of Novel and Emerging Adsorbent Materials](https://adsorption.nist.gov/isodb) is a free, web-based catalog of adsorbent materials and measured adsorption properties of numerous materials obtained from article entries from the scientific literature.
The database also contains adsorption isotherms digitized from the cataloged articles, which can be compared visually online in the web application, analyzed online with available tools, or exported for offline analysis.

This is the official Github mirror of the database, providing a new way of submitting new isotherms, corrections, and updates.

File: Library/10.1007s1045001899523/10.1007s1045001899523.Isotherm50.json
{
    "DOI": "10.1007/s10450-018-9952-3",
    "adsorbates": [
        {
            "InChIKey": "CURLTUGMZLYLDI-UHFFFAOYSA-N",
            "name": "Carbon Dioxide"
        },
        {
            "InChIKey": "IJGRMHOSHXDMSA-UHFFFAOYSA-N",
            "name": "Nitrogen"
        }
    ],
    "adsorbent": {
        "hashkey": "NIST-MATDB-b76bbf3e404395a8b5d1b9ec08bf2d8f",
        "name": "Zeolite 13X"
    },
    "adsorptionUnits": "mmol/g",
    "articleSource": "Table 4",
    "category": "exp",
    "compositionType": "molefraction",
    "concentrationUnits": "",
    "date": "2021-07-29",
    "digitizer": "Victoria Koretsky",
    "filename": "10.1007s1045001899523.Isotherm50",
    "isotherm_data": [
        {
            "pressure": 1.07,
            "species_data": [
                {
                    "InChIKey": "CURLTUGMZLYLDI-UHFFFAOYSA-N",
                    "adsorption": 3.49,
                    "composition": 0.25
                },
                {
                    "InChIKey": "IJGRMHOSHXDMSA-UHFFFAOYSA-N",
                    "adsorption": 0,
                    "composition": 0.75
                }
            ],
            "total_adsorption": null
        },
        {
            "pressure": 1.07,
            "species_data": [
                {
                    "InChIKey": "CURLTUGMZLYLDI-UHFFFAOYSA-N",
                    "adsorption": 4.13,
                    "composition": 0.52
                },
                {
                    "InChIKey": "IJGRMHOSHXDMSA-UHFFFAOYSA-N",
                    "adsorption": 0,
                    "composition": 0.48
                }
            ],
            "total_adsorption": null
        },
        {
            "pressure": 1.06,
            "species_data": [
                {
                    "InChIKey": "CURLTUGMZLYLDI-UHFFFAOYSA-N",
                    "adsorption": 4.35,
                    "composition": 0.76
                },
                {
                    "InChIKey": "IJGRMHOSHXDMSA-UHFFFAOYSA-N",
                    "adsorption": 0,
                    "composition": 0.24
                }
            ],
            "total_adsorption": null
        },
        {
            "pressure": 9.02,
            "species_data": [
                {
                    "InChIKey": "CURLTUGMZLYLDI-UHFFFAOYSA-N",
                    "adsorption": 4.74,
                    "composition": 0.22
                },
                {
                    "InChIKey": "IJGRMHOSHXDMSA-UHFFFAOYSA-N",
                    "adsorption": 0.01,
                    "composition": 0.78
                }
            ],
            "total_adsorption": null
        },
        {
            "pressure": 9.01,
            "species_data": [
                {
                    "InChIKey": "CURLTUGMZLYLDI-UHFFFAOYSA-N",
                    "adsorption": 5.23,
                    "composition": 0.48
                },
                {
                    "InChIKey": "IJGRMHOSHXDMSA-UHFFFAOYSA-N",
                    "adsorption": 0.01,
                    "composition": 0.52
                }
            ],
            "total_adsorption": null
        },
        {
            "pressure": 9.02,
            "species_data": [
                {
                    "InChIKey": "CURLTUGMZLYLDI-UHFFFAOYSA-N",
                    "adsorption": 5.29,
                    "composition": 0.72
                },
                {
                    "InChIKey": "IJGRMHOSHXDMSA-UHFFFAOYSA-N",
                    "adsorption": 0,
                    "composition": 0.28
                }
            ],
            "total_adsorption": null
        }
    ],
    "isotherm_type": "",
    "pressureUnits": "bar",
    "tabular_data": 1,
    "temperature": 303
}

File: Library/10.1007s1045001899523/10.1007s1045001899523.Isotherm51.json
{
    "DOI": "10.1007/s10450-018-9952-3",
    "adsorbates": [
        {
            "InChIKey": "CURLTUGMZLYLDI-UHFFFAOYSA-N",
            "name": "Carbon Dioxide"
        },
        {
            "InChIKey": "IJGRMHOSHXDMSA-UHFFFAOYSA-N",
            "name": "Nitrogen"
        }
    ],
    "adsorbent": {
        "hashkey": "NIST-MATDB-b76bbf3e404395a8b5d1b9ec08bf2d8f",
        "name": "Zeolite 13X"
    },
    "adsorptionUnits": "mmol/g",
    "articleSource": "Table 4",
    "category": "exp",
    "compositionType": "molefraction",
    "concentrationUnits": "",
    "date": "2021-07-29",
    "digitizer": "Victoria Koretsky",
    "filename": "10.1007s1045001899523.Isotherm51",
    "isotherm_data": [
        {
            "pressure": 1.08,
            "species_data": [
                {
                    "InChIKey": "CURLTUGMZLYLDI-UHFFFAOYSA-N",
                    "adsorption": 2.71,
                    "composition": 0.25
                },
                {
                    "InChIKey": "IJGRMHOSHXDMSA-UHFFFAOYSA-N",
                    "adsorption": 0,
                    "composition": 0.75
                }
            ],
            "total_adsorption": null
        },
        {
            "pressure": 1.08,
            "species_data": [
                {
                    "InChIKey": "CURLTUGMZLYLDI-UHFFFAOYSA-N",
                    "adsorption": 3.42,
                    "composition": 0.51
                },
                {
                    "InChIKey": "IJGRMHOSHXDMSA-UHFFFAOYSA-N",
                    "adsorption": 0,
                    "composition": 0.49
                }
            ],
            "total_adsorption": null
        },
        {
            "pressure": 1.07,
            "species_data": [
                {
                    "InChIKey": "CURLTUGMZLYLDI-UHFFFAOYSA-N",
                    "adsorption": 3.69,
                    "composition": 0.75
                },
                {
                    "InChIKey": "IJGRMHOSHXDMSA-UHFFFAOYSA-N",
                    "adsorption": 0,
                    "composition": 0.25
                }
            ],
            "total_adsorption": null
        },
        {
            "pressure": 9.02,
            "species_data": [
                {
                    "InChIKey": "CURLTUGMZLYLDI-UHFFFAOYSA-N",
                    "adsorption": 3.97,
                    "composition": 0.21
                },
                {
                    "InChIKey": "IJGRMHOSHXDMSA-UHFFFAOYSA-N",
                    "adsorption": 0,
                    "composition": 0.79
                }
            ],
            "total_adsorption": null
        },
        {
            "pressure": 9.02,
            "species_data": [
                {
                    "InChIKey": "CURLTUGMZLYLDI-UHFFFAOYSA-N",
                    "adsorption": 4.4,
                    "composition": 0.46
                },
                {
                    "InChIKey": "IJGRMHOSHXDMSA-UHFFFAOYSA-N",
                    "adsorption": 0,
                    "composition": 0.54
                }
            ],
            "total_adsorption": null
        },
        {
            "pressure": 9.02,
            "species_data": [
                {
                    "InChIKey": "CURLTUGMZLYLDI-UHFFFAOYSA-N",
                    "adsorption": 4.73,
                    "composition": 0.72
                },
                {
                    "InChIKey": "IJGRMHOSHXDMSA-UHFFFAOYSA-N",
                    "adsorption": 0,
                    "composition": 0.28
                }
            ],
            "total_adsorption": null
        }
    ],
    "isotherm_type": "",
    "pressureUnits": "bar",
    "tabular_data": 1,
    "temperature": 333
}

File: Library/10.1007s1045001899523/10.1007s1045001899523.Isotherm6.json
{
    "DOI": "10.1007/s10450-018-9952-3",
    "adsorbates": [
        {
            "InChIKey": "CURLTUGMZLYLDI-UHFFFAOYSA-N",
            "name": "Carbon Dioxide"
        },
        {
            "InChIKey": "IJGRMHOSHXDMSA-UHFFFAOYSA-N",
            "name": "Nitrogen"
        }
    ],
    "adsorbent": {
        "hashkey": "NIST-MATDB-b76bbf3e404395a8b5d1b9ec08bf2d8f",
        "name": "Zeolite 13X"
    },
    "adsorptionUnits": "mmol/g",
    "articleSource": "Table 4",
    "category": "exp",
    "compositionType": "molefraction",
    "concentrationUnits": "",
    "date": "2020-12-31",
    "digitizer": "BISON-20 Team",
    "filename": "10.1007s1045001899523.Isotherm6",
    "isotherm_data": [
        {
            "pressure": 1.08,
            "species_data": [
                {
                    "InChIKey": "CURLTUGMZLYLDI-UHFFFAOYSA-N",
                    "adsorption": 2.71,
                    "composition": 0.25
                },
                {
                    "InChIKey": "IJGRMHOSHXDMSA-UHFFFAOYSA-N",
                    "adsorption": 0,
                    "composition": 0.75
                }
            ],
            "total_adsorption": 2.71
        },
        {
            "pressure": 1.08,
            "species_data": [
                {
                    "InChIKey": "CURLTUGMZLYLDI-UHFFFAOYSA-N",
                    "adsorption": 3.42,
                    "composition": 0.51
                },
                {
                    "InChIKey": "IJGRMHOSHXDMSA-UHFFFAOYSA-N",
                    "adsorption": 0,
                    "composition": 0.49
                }
            ],
            "total_adsorption": 3.42
        },
        {
            "pressure": 1.07,
            "species_data": [
                {
                    "InChIKey": "CURLTUGMZLYLDI-UHFFFAOYSA-N",
                    "adsorption": 3.69,
                    "composition": 0.75
                },
                {
                    "InChIKey": "IJGRMHOSHXDMSA-UHFFFAOYSA-N",
                    "adsorption": 0,
                    "composition": 0.25
                }
            ],
            "total_adsorption": 3.69
        }
    ],
    "isotherm_type": "",
    "pressureUnits": "bar",
    "tabular_data": 0,
    "temperature": 333
}

File: Library/10.1007s1045001899523/10.1007s1045001899523.Isotherm7.json
{
    "DOI": "10.1007/s10450-018-9952-3",
    "adsorbates": [
        {
            "InChIKey": "IJGRMHOSHXDMSA-UHFFFAOYSA-N",
            "name": "Nitrogen"
        },
        {
            "InChIKey": "VNWKTOKETHGBQD-UHFFFAOYSA-N",
            "name": "Methane"
        }
    ],
    "adsorbent": {
        "hashkey": "NIST-MATDB-b76bbf3e404395a8b5d1b9ec08bf2d8f",
        "name": "Zeolite 13X"
    },
    "adsorptionUnits": "mmol/g",
    "articleSource": "Table 5",
    "category": "exp",
    "compositionType": "molefraction",
    "concentrationUnits": "",
    "date": "2020-12-31",
    "digitizer": "BISON-20 Team",
    "filename": "10.1007s1045001899523.Isotherm7",
    "isotherm_data": [
        {
            "pressure": 1.06,
            "species_data": [
                {
                    "InChIKey": "IJGRMHOSHXDMSA-UHFFFAOYSA-N",
                    "adsorption": 0.26,
                    "composition": 0.26
                },
                {
                    "InChIKey": "VNWKTOKETHGBQD-UHFFFAOYSA-N",
                    "adsorption": 0.68,
                    "composition": 0.74
                }
            ],
            "total_adsorption": 0.94
        },
        {
            "pressure": 1.07,
            "species_data": [
                {
                    "InChIKey": "IJGRMHOSHXDMSA-UHFFFAOYSA-N",
                    "adsorption": 0.5,
                    "composition": 0.5
                },
                {
                    "InChIKey": "VNWKTOKETHGBQD-UHFFFAOYSA-N",
                    "adsorption": 0.48,
                    "composition": 0.5
                }
            ],
            "total_adsorption": 0.98
        },
        {
            "pressure": 1.07,
            "species_data": [
                {
                    "InChIKey": "IJGRMHOSHXDMSA-UHFFFAOYSA-N",
                    "adsorption": 0.74,
                    "composition": 0.74
                },
                {
                    "InChIKey": "VNWKTOKETHGBQD-UHFFFAOYSA-N",
                    "adsorption": 0.25,
                    "composition": 0.26
                }
            ],
            "total_adsorption": 0.99
        }
    ],
    "isotherm_type": "",
    "pressureUnits": "bar",
    "tabular_data": 0,
    "temperature": 273
}

File: Library/10.1007s1045001899523/10.1007s1045001899523.Isotherm8.json
{
    "DOI": "10.1007/s10450-018-9952-3",
    "adsorbates": [
        {
            "InChIKey": "IJGRMHOSHXDMSA-UHFFFAOYSA-N",
            "name": "Nitrogen"
        },
        {
            "InChIKey": "VNWKTOKETHGBQD-UHFFFAOYSA-N",
            "name": "Methane"
        }
    ],
    "adsorbent": {
        "hashkey": "NIST-MATDB-b76bbf3e404395a8b5d1b9ec08bf2d8f",
        "name": "Zeolite 13X"
    },
    "adsorptionUnits": "mmol/g",
    "articleSource": "Table 5",
    "category": "exp",
    "compositionType": "molefraction",
    "concentrationUnits": "",
    "date": "2020-12-31",
    "digitizer": "BISON-20 Team",
    "filename": "10.1007s1045001899523.Isotherm8",
    "isotherm_data": [
        {
            "pressure": 1.05,
            "species_data": [
                {
                    "InChIKey": "IJGRMHOSHXDMSA-UHFFFAOYSA-N",
                    "adsorption": 0.26,
                    "composition": 0.26
                },
                {
                    "InChIKey": "VNWKTOKETHGBQD-UHFFFAOYSA-N",
                    "adsorption": 0.27,
                    "composition": 0.74
                }
            ],
            "total_adsorption": 0.53
        },
        {
            "pressure": 1.06,
            "species_data": [
                {
                    "InChIKey": "IJGRMHOSHXDMSA-UHFFFAOYSA-N",
                    "adsorption": 0.49,
                    "composition": 0.49
                },
                {
                    "InChIKey": "VNWKTOKETHGBQD-UHFFFAOYSA-N",
                    "adsorption": 0.18,
                    "composition": 0.51
                }
            ],
            "total_adsorption": 0.67
        },
        {
            "pressure": 1.06,
            "species_data": [
                {
                    "InChIKey": "IJGRMHOSHXDMSA-UHFFFAOYSA-N",
                    "adsorption": 0.73,
                    "composition": 0.73
                },
                {
                    "InChIKey": "VNWKTOKETHGBQD-UHFFFAOYSA-N",
                    "adsorption": 0.1,
                    "composition": 0.27
                }
            ],
            "total_adsorption": 0.83
        }
    ],
    "isotherm_type": "",
    "pressureUnits": "bar",
    "tabular_data": 0,
    "temperature": 333
}

File: Library/10.1007s1045001899523/10.1007s1045001899523.Isotherm9.json
{
    "DOI": "10.1007/s10450-018-9952-3",
    "adsorbates": [
        {
            "InChIKey": "CURLTUGMZLYLDI-UHFFFAOYSA-N",
            "name": "Carbon Dioxide"
        },
        {
            "InChIKey": "VNWKTOKETHGBQD-UHFFFAOYSA-N",
            "name": "Methane"
        }
    ],
    "adsorbent": {
        "hashkey": "NIST-MATDB-b76bbf3e404395a8b5d1b9ec08bf2d8f",
        "name": "Zeolite 13X"
    },
    "adsorptionUnits": "mmol/g",
    "articleSource": "Table 3",
    "category": "exp",
    "compositionType": "molefraction",
    "concentrationUnits": "",
    "date": "2020-12-31",
    "digitizer": "BISON-20 Team",
    "filename": "10.1007s1045001899523.Isotherm9",
    "isotherm_data": [
        {
            "pressure": 1.06,
            "species_data": [
                {
                    "InChIKey": "CURLTUGMZLYLDI-UHFFFAOYSA-N",
                    "adsorption": 2.43,
                    "composition": 0.24
                },
                {
                    "InChIKey": "VNWKTOKETHGBQD-UHFFFAOYSA-N",
                    "adsorption": 0.25,
                    "composition": 0.76
                }
            ],
            "total_adsorption": 2.68
        },
        {
            "pressure": 1.06,
            "species_data": [
                {
                    "InChIKey": "CURLTUGMZLYLDI-UHFFFAOYSA-N",
                    "adsorption": 3.01,
                    "composition": 0.48
                },
                {
                    "InChIKey": "VNWKTOKETHGBQD-UHFFFAOYSA-N",
                    "adsorption": 0.2,
                    "composition": 0.52
                }
            ],
            "total_adsorption": 3.21
        },
        {
            "pressure": 1.06,
            "species_data": [
                {
                    "InChIKey": "CURLTUGMZLYLDI-UHFFFAOYSA-N",
                    "adsorption": 3.44,
                    "composition": 0.74
                },
                {
                    "InChIKey": "VNWKTOKETHGBQD-UHFFFAOYSA-N",
                    "adsorption": 0.04,
                    "composition": 0.26
                }
            ],
            "total_adsorption": 3.48
        }
    ],
    "isotherm_type": "",
    "pressureUnits": "bar",
    "tabular_data": 0,
    "temperature": 333
}

File: Library/10.1007s1045001899532/10.1007s1045001899532.Isotherm1.json
{
    "DOI": "10.1007/s10450-018-9953-2",
    "adsorbates": [
        {
            "InChIKey": "DCOPUUMXTXDBNB-UHFFFAOYSA-N",
            "name": "Diclofenac"
        },
        {
            "InChIKey": "XLYOFNOQVPJJNP-UHFFFAOYSA-N",
            "name": "Water"
        }
    ],
    "adsorbent": {
        "hashkey": "NIST-MATDB-77ba58103f9d5cb1e439308b4021b151",
        "name": "Nickel ferrite nanoparticles"
    },
    "adsorptionUnits": "mg/g",
    "articleSource": "Figure 4",
    "category": "exp",
    "compositionType": "concentration",
    "concentrationUnits": "",
    "date": "2021-08-02",
    "digitizer": "Victoria Koretsky",
    "filename": "10.1007s1045001899532.Isotherm1",
    "isotherm_data": [
        {
            "pressure": 1.01325,
            "species_data": [
                {
                    "InChIKey": "DCOPUUMXTXDBNB-UHFFFAOYSA-N",
                    "adsorption": 0.382831,
                    "composition": 0.972447
                }
            ],
            "total_adsorption": null
        },
        {
            "pressure": 1.01325,
            "species_data": [
                {
                    "InChIKey": "DCOPUUMXTXDBNB-UHFFFAOYSA-N",
                    "adsorption": 2.74942,
                    "composition": 2.59319
                }
            ],
            "total_adsorption": null
        },
        {
            "pressure": 1.01325,
            "species_data": [
                {
                    "InChIKey": "DCOPUUMXTXDBNB-UHFFFAOYSA-N",
                    "adsorption": 4.83759,
                    "composition": 5.99676
                }
            ],
            "total_adsorption": null
        },
        {
            "pressure": 1.01325,
            "species_data": [
                {
                    "InChIKey": "DCOPUUMXTXDBNB-UHFFFAOYSA-N",
                    "adsorption": 6.40371,
                    "composition": 14.9109
                }
            ],
            "total_adsorption": null
        },
        {
            "pressure": 1.01325,
            "species_data": [
                {
                    "InChIKey": "DCOPUUMXTXDBNB-UHFFFAOYSA-N",
                    "adsorption": 10.1276,
                    "composition": 21.8801
                }
            ],
            "total_adsorption": null
        },
        {
            "pressure": 1.01325,
            "species_data": [
                {
                    "InChIKey": "DCOPUUMXTXDBNB-UHFFFAOYSA-N",
                    "adsorption": 13.1555,
                    "composition": 49.4327
                }
            ],
            "total_adsorption": null
        },
        {
            "pressure": 1.01325,
            "species_data": [
                {
                    "InChIKey": "DCOPUUMXTXDBNB-UHFFFAOYSA-N",
                    "adsorption": 15.522,
                    "composition": 87.5203
                }
            ],
            "total_adsorption": null
        },
        {
            "pressure": 1.01325,
            "species_data": [
                {
                    "InChIKey": "DCOPUUMXTXDBNB-UHFFFAOYSA-N",
                    "adsorption": 16.7053,
                    "composition": 186.548
                }
            ],
            "total_adsorption": null
        }
    ],
    "isotherm_type": "",
    "pressureUnits": "bar",
    "tabular_data": 0,
    "temperature": 295
}

File: Library/10.1007s1045001899532/10.1007s1045001899532.Isotherm2.json
{
    "DOI": "10.1007/s10450-018-9953-2",
    "adsorbates": [
        {
            "InChIKey": "DJGAAPFSPWAYTJ-UHFFFAOYSA-M",
            "name": "Dipyrone"
        },
        {
            "InChIKey": "XLYOFNOQVPJJNP-UHFFFAOYSA-N",
            "name": "Water"
        }
    ],
    "adsorbent": {
        "hashkey": "NIST-MATDB-77ba58103f9d5cb1e439308b4021b151",
        "name": "Nickel ferrite nanoparticles"
    },
    "adsorptionUnits": "mg/g",
    "articleSource": "Figure 4",
    "category": "exp",
    "compositionType": "concentration",
    "concentrationUnits": "",
    "date": "2021-08-02",
    "digitizer": "Victoria Koretsky",
    "filename": "10.1007s1045001899532.Isotherm2",
    "isotherm_data": [
        {
            "pressure": 1.01325,
            "species_data": [
                {
                    "InChIKey": "DJGAAPFSPWAYTJ-UHFFFAOYSA-M",
                    "adsorption": 1.42691,
                    "composition": 0
                }
            ],
            "total_adsorption": null
        },
        {
            "pressure": 1.01325,
            "species_data": [
                {
                    "InChIKey": "DJGAAPFSPWAYTJ-UHFFFAOYSA-M",
                    "adsorption": 3.7587,
                    "composition": 2.26904
                }
            ],
            "total_adsorption": null
        },
        {
            "pressure": 1.01325,
            "species_data": [
                {
                    "InChIKey": "DJGAAPFSPWAYTJ-UHFFFAOYSA-M",
                    "adsorption": 5.81207,
                    "composition": 5.83468
                }
            ],
            "total_adsorption": null
        },
        {
            "pressure": 1.01325,
            "species_data": [
                {
                    "InChIKey": "DJGAAPFSPWAYTJ-UHFFFAOYSA-M",
                    "adsorption": 7.83063,
                    "composition": 9.23825
                }
            ],
            "total_adsorption": null
        },
        {
            "pressure": 1.01325,
            "species_data": [
                {
                    "InChIKey": "DJGAAPFSPWAYTJ-UHFFFAOYSA-M",
                    "adsorption": 9.22274,
                    "composition": 13.2901
                }
            ],
            "total_adsorption": null
        },
        {
            "pressure": 1.01325,
            "species_data": [
                {
                    "InChIKey": "DJGAAPFSPWAYTJ-UHFFFAOYSA-M",
                    "adsorption": 14.3736,
                    "composition": 19.4489
                }
            ],
            "total_adsorption": null
        },
        {
            "pressure": 1.01325,
            "species_data": [
                {
                    "InChIKey": "DJGAAPFSPWAYTJ-UHFFFAOYSA-M",
                    "adsorption": 18.9327,
                    "composition": 46.8395
                }
            ],
            "total_adsorption": null
        },
        {
            "pressure": 1.01325,
            "species_data": [
                {
                    "InChIKey": "DJGAAPFSPWAYTJ-UHFFFAOYSA-M",
                    "adsorption": 28.4687,
                    "composition": 79.2545
                }
            ],
            "total_adsorption": null
        },
        {
            "pressure": 1.01325,
            "species_data": [
                {
                    "InChIKey": "DJGAAPFSPWAYTJ-UHFFFAOYSA-M",
                    "adsorption": 31.2529,
                    "composition": 172.934
                }
            ],
            "total_adsorption": null
        }
    ],
    "isotherm_type": "",
    "pressureUnits": "bar",
    "tabular_data": 0,
    "temperature": 295
}

File: Library/10.1007s104500189973y/10.1007s104500189973y.Isotherm1.json
{
    "DOI": "10.1007/s10450-018-9973-y",
    "adsorbates": [
        {
            "InChIKey": "NHTMVDHEPJAVLT-UHFFFAOYSA-N",
            "name": "Isooctane"
        },
        {
            "InChIKey": "OFBQJSOFQDEBGM-UHFFFAOYSA-N",
            "name": "N-Pentane"
        }
    ],
    "adsorbent": {
        "hashkey": "NIST-MATDB-035dc75dddd00241bd76627f78cbef2d",
        "name": "Zeolite 5A"
    },
    "adsorptionUnits": "g/g",
    "articleSource": "Figure 4",
    "category": "exp",
    "compositionType": "concentration",
    "concentrationUnits": "",
    "date": "2021-07-27",
    "digitizer": "Victoria Koretsky",
    "filename": "10.1007s104500189973y.Isotherm1",
    "isotherm_data": [
        {
            "pressure": 21,
            "species_data": [
                {
                    "InChIKey": "OFBQJSOFQDEBGM-UHFFFAOYSA-N",
                    "adsorption": 0.064396,
                    "composition": 2.76498
                }
            ],
            "total_adsorption": null
        },
        {
            "pressure": 21,
            "species_data": [
                {
                    "InChIKey": "OFBQJSOFQDEBGM-UHFFFAOYSA-N",
                    "adsorption": 0.076615,
                    "composition": 5.62212
                }
            ],
            "total_adsorption": null
        },
        {
            "pressure": 21,
            "species_data": [
                {
                    "InChIKey": "OFBQJSOFQDEBGM-UHFFFAOYSA-N",
                    "adsorption": 0.088669,
                    "composition": 10.9677
                }
            ],
            "total_adsorption": null
        },
        {
            "pressure": 21,
            "species_data": [
                {
                    "InChIKey": "OFBQJSOFQDEBGM-UHFFFAOYSA-N",
                    "adsorption": 0.09742,
                    "composition": 27.3733
                }
            ],
            "total_adsorption": null
        },
        {
            "pressure": 21,
            "species_data": [
                {
                    "InChIKey": "OFBQJSOFQDEBGM-UHFFFAOYSA-N",
                    "adsorption": 0.10386,
                    "composition": 53.6406
                }
            ],
            "total_adsorption": null
        },
        {
            "pressure": 21,
            "species_data": [
                {
                    "InChIKey": "OFBQJSOFQDEBGM-UHFFFAOYSA-N",
                    "adsorption": 0.095273,
                    "composition": 103.871
                }
            ],
            "total_adsorption": null
        }
    ],
    "isotherm_type": "",
    "pressureUnits": "bar",
    "tabular_data": 0,
    "temperature": 348
}

File: Library/10.1007s104500189973y/10.1007s104500189973y.Isotherm2.json
{
    "DOI": "10.1007/s10450-018-9973-y",
    "adsorbates": [
        {
            "InChIKey": "DIOQZVSQGTUSAI-UHFFFAOYSA-N",
            "name": "N-decane"
        },
        {
            "InChIKey": "NHTMVDHEPJAVLT-UHFFFAOYSA-N",
            "name": "Isooctane"
        }
    ],
    "adsorbent": {
        "hashkey": "NIST-MATDB-035dc75dddd00241bd76627f78cbef2d",
        "name": "Zeolite 5A"
    },
    "adsorptionUnits": "g/g",
    "articleSource": "Figure 4",
    "category": "exp",
    "compositionType": "concentration",
    "concentrationUnits": "",
    "date": "2021-07-27",
    "digitizer": "Victoria Koretsky",
    "filename": "10.1007s104500189973y.Isotherm2",
    "isotherm_data": [
        {
            "pressure": 21,
            "species_data": [
                {
                    "InChIKey": "DIOQZVSQGTUSAI-UHFFFAOYSA-N",
                    "adsorption": 0.115913,
                    "composition": 2.76498
                }
            ],
            "total_adsorption": null
        },
        {
            "pressure": 21,
            "species_data": [
                {
                    "InChIKey": "DIOQZVSQGTUSAI-UHFFFAOYSA-N",
                    "adsorption": 0.124169,
                    "composition": 5.52995
                }
            ],
            "total_adsorption": null
        },
        {
            "pressure": 21,
            "species_data": [
                {
                    "InChIKey": "DIOQZVSQGTUSAI-UHFFFAOYSA-N",
                    "adsorption": 0.128627,
                    "composition": 10.9677
                }
            ],
            "total_adsorption": null
        },
        {
            "pressure": 21,
            "species_data": [
                {
                    "InChIKey": "DIOQZVSQGTUSAI-UHFFFAOYSA-N",
                    "adsorption": 0.127967,
                    "composition": 16.7742
                }
            ],
            "total_adsorption": null
        },
        {
            "pressure": 21,
            "species_data": [
                {
                    "InChIKey": "DIOQZVSQGTUSAI-UHFFFAOYSA-N",
                    "adsorption": 0.132921,
                    "composition": 28.0184
                }
            ],
            "total_adsorption": null
        },
        {
            "pressure": 21,
            "species_data": [
                {
                    "InChIKey": "DIOQZVSQGTUSAI-UHFFFAOYSA-N",
                    "adsorption": 0.138204,
                    "composition": 56.3134
                }
            ],
            "total_adsorption": null
        }
    ],
    "isotherm_type": "",
    "pressureUnits": "bar",
    "tabular_data": 0,
    "temperature": 348
}

File: Library/10.1007s104500189973y/10.1007s104500189973y.Isotherm3.json
{
    "DOI": "10.1007/s10450-018-9973-y",
    "adsorbates": [
        {
            "InChIKey": "NHTMVDHEPJAVLT-UHFFFAOYSA-N",
            "name": "Isooctane"
        },
        {
            "InChIKey": "SNRUBQQJIBEYMU-UHFFFAOYSA-N",
            "name": "N-Dodecane"
        }
    ],
    "adsorbent": {
        "hashkey": "NIST-MATDB-035dc75dddd00241bd76627f78cbef2d",
        "name": "Zeolite 5A"
    },
    "adsorptionUnits": "g/g",
    "articleSource": "Figure 4",
    "category": "exp",
    "compositionType": "concentration",
    "concentrationUnits": "",
    "date": "2021-07-27",
    "digitizer": "Victoria Koretsky",
    "filename": "10.1007s104500189973y.Isotherm3",
    "isotherm_data": [
        {
            "pressure": 21,
            "species_data": [
                {
                    "InChIKey": "SNRUBQQJIBEYMU-UHFFFAOYSA-N",
                    "adsorption": 0.134737,
                    "composition": 5.52995
                }
            ],
            "total_adsorption": null
        },
        {
            "pressure": 21,
            "species_data": [
                {
                    "InChIKey": "SNRUBQQJIBEYMU-UHFFFAOYSA-N",
                    "adsorption": 0.145965,
                    "composition": 11.2442
                }
            ],
            "total_adsorption": null
        },
        {
            "pressure": 21,
            "species_data": [
                {
                    "InChIKey": "SNRUBQQJIBEYMU-UHFFFAOYSA-N",
                    "adsorption": 0.146956,
                    "composition": 16.682
                }
            ],
            "total_adsorption": null
        },
        {
            "pressure": 21,
            "species_data": [
                {
                    "InChIKey": "SNRUBQQJIBEYMU-UHFFFAOYSA-N",
                    "adsorption": 0.152239,
                    "composition": 28.1106
                }
            ],
            "total_adsorption": null
        },
        {
            "pressure": 21,
            "species_data": [
                {
                    "InChIKey": "SNRUBQQJIBEYMU-UHFFFAOYSA-N",
                    "adsorption": 0.147781,
                    "composition": 56.4977
                }
            ],
            "total_adsorption": null
        }
    ],
    "isotherm_type": "",
    "pressureUnits": "bar",
    "tabular_data": 0,
    "temperature": 348
}

File: Library/10.1007s104500189973y/10.1007s104500189973y.Isotherm4.json
{
    "DOI": "10.1007/s10450-018-9973-y",
    "adsorbates": [
        {
            "InChIKey": "BGHCVCJVXZWKCC-UHFFFAOYSA-N",
            "name": "N-Tetradecane"
        },
        {
            "InChIKey": "NHTMVDHEPJAVLT-UHFFFAOYSA-N",
            "name": "Isooctane"
        }
    ],
    "adsorbent": {
        "hashkey": "NIST-MATDB-035dc75dddd00241bd76627f78cbef2d",
        "name": "Zeolite 5A"
    },
    "adsorptionUnits": "g/g",
    "articleSource": "Figure 4",
    "category": "exp",
    "compositionType": "concentration",
    "concentrationUnits": "",
    "date": "2021-07-27",
    "digitizer": "Victoria Koretsky",
    "filename": "10.1007s104500189973y.Isotherm4",
    "isotherm_data": [
        {
            "pressure": 21,
            "species_data": [
                {
                    "InChIKey": "BGHCVCJVXZWKCC-UHFFFAOYSA-N",
                    "adsorption": 0.084871,
                    "composition": 0.829493
                }
            ],
            "total_adsorption": null
        },
        {
            "pressure": 21,
            "species_data": [
                {
                    "InChIKey": "BGHCVCJVXZWKCC-UHFFFAOYSA-N",
                    "adsorption": 0.088173,
                    "composition": 0.829493
                }
            ],
            "total_adsorption": null
        },
        {
            "pressure": 21,
            "species_data": [
                {
                    "InChIKey": "BGHCVCJVXZWKCC-UHFFFAOYSA-N",
                    "adsorption": 0.096264,
                    "composition": 2.67281
                }
            ],
            "total_adsorption": null
        },
        {
            "pressure": 21,
            "species_data": [
                {
                    "InChIKey": "BGHCVCJVXZWKCC-UHFFFAOYSA-N",
                    "adsorption": 0.09709,
                    "composition": 5.52995
                }
            ],
            "total_adsorption": null
        },
        {
            "pressure": 21,
            "species_data": [
                {
                    "InChIKey": "BGHCVCJVXZWKCC-UHFFFAOYSA-N",
                    "adsorption": 0.094448,
                    "composition": 11.2442
                }
            ],
            "total_adsorption": null
        },
        {
            "pressure": 21,
            "species_data": [
                {
                    "InChIKey": "BGHCVCJVXZWKCC-UHFFFAOYSA-N",
                    "adsorption": 0.093622,
                    "composition": 16.8664
                }
            ],
            "total_adsorption": null
        },
        {
            "pressure": 21,
            "species_data": [
                {
                    "InChIKey": "BGHCVCJVXZWKCC-UHFFFAOYSA-N",
                    "adsorption": 0.098246,
                    "composition": 28.2028
                }
            ],
            "total_adsorption": null
        },
        {
            "pressure": 21,
            "species_data": [
                {
                    "InChIKey": "BGHCVCJVXZWKCC-UHFFFAOYSA-N",
                    "adsorption": 0.089329,
                    "composition": 56.7742
                }
            ],
            "total_adsorption": null
        }
    ],
    "isotherm_type": "",
    "pressureUnits": "bar",
    "tabular_data": 0,
    "temperature": 348
}

File: Library/10.1007s104500189973y/10.1007s104500189973y.Isotherm5.json
{
    "DOI": "10.1007/s10450-018-9973-y",
    "adsorbates": [
        {
            "InChIKey": "DCAYPVUWAIABOU-UHFFFAOYSA-N",
            "name": "N-hexadecane"
        },
        {
            "InChIKey": "NHTMVDHEPJAVLT-UHFFFAOYSA-N",
            "name": "Isooctane"
        }
    ],
    "adsorbent": {
        "hashkey": "NIST-MATDB-035dc75dddd00241bd76627f78cbef2d",
        "name": "Zeolite 5A"
    },
    "adsorptionUnits": "g/g",
    "articleSource": "Figure 4",
    "category": "exp",
    "compositionType": "concentration",
    "concentrationUnits": "",
    "date": "2021-07-27",
    "digitizer": "Victoria Koretsky",
    "filename": "10.1007s104500189973y.Isotherm5",
    "isotherm_data": [
        {
            "pressure": 21,
            "species_data": [
                {
                    "InChIKey": "DCAYPVUWAIABOU-UHFFFAOYSA-N",
                    "adsorption": 0.111455,
                    "composition": 2.76498
                }
            ],
            "total_adsorption": null
        },
        {
            "pressure": 21,
            "species_data": [
                {
                    "InChIKey": "DCAYPVUWAIABOU-UHFFFAOYSA-N",
                    "adsorption": 0.11195,
                    "composition": 5.52995
                }
            ],
            "total_adsorption": null
        },
        {
            "pressure": 21,
            "species_data": [
                {
                    "InChIKey": "DCAYPVUWAIABOU-UHFFFAOYSA-N",
                    "adsorption": 0.116409,
                    "composition": 11.1521
                }
            ],
            "total_adsorption": null
        },
        {
            "pressure": 21,
            "species_data": [
                {
                    "InChIKey": "DCAYPVUWAIABOU-UHFFFAOYSA-N",
                    "adsorption": 0.115253,
                    "composition": 16.8664
                }
            ],
            "total_adsorption": null
        },
        {
            "pressure": 21,
            "species_data": [
                {
                    "InChIKey": "DCAYPVUWAIABOU-UHFFFAOYSA-N",
                    "adsorption": 0.124665,
                    "composition": 28.0184
                }
            ],
            "total_adsorption": null
        },
        {
            "pressure": 21,
            "species_data": [
                {
                    "InChIKey": "DCAYPVUWAIABOU-UHFFFAOYSA-N",
                    "adsorption": 0.131104,
                    "composition": 56.7742
                }
            ],
            "total_adsorption": null
        }
    ],
    "isotherm_type": "",
    "pressureUnits": "bar",
    "tabular_data": 0,
    "temperature": 348
}

File: Library/10.1007s104500189973y/10.1007s104500189973y.Isotherm6.json
{
    "DOI": "10.1007/s10450-018-9973-y",
    "adsorbates": [
        {
            "InChIKey": "NHTMVDHEPJAVLT-UHFFFAOYSA-N",
            "name": "Isooctane"
        },
        {
            "InChIKey": "RZJRJXONCZWCBN-UHFFFAOYSA-N",
            "name": "N-octadecane"
        }
    ],
    "adsorbent": {
        "hashkey": "NIST-MATDB-035dc75dddd00241bd76627f78cbef2d",
        "name": "Zeolite 5A"
    },
    "adsorptionUnits": "g/g",
    "articleSource": "Figure 4",
    "category": "exp",
    "compositionType": "concentration",
    "concentrationUnits": "",
    "date": "2021-07-27",
    "digitizer": "Victoria Koretsky",
    "filename": "10.1007s104500189973y.Isotherm6",
    "isotherm_data": [
        {
            "pressure": 21,
            "species_data": [
                {
                    "InChIKey": "RZJRJXONCZWCBN-UHFFFAOYSA-N",
                    "adsorption": 0.101218,
                    "composition": 2.67281
                }
            ],
            "total_adsorption": null
        },
        {
            "pressure": 21,
            "species_data": [
                {
                    "InChIKey": "RZJRJXONCZWCBN-UHFFFAOYSA-N",
                    "adsorption": 0.105346,
                    "composition": 5.52995
                }
            ],
            "total_adsorption": null
        },
        {
            "pressure": 21,
            "species_data": [
                {
                    "InChIKey": "RZJRJXONCZWCBN-UHFFFAOYSA-N",
                    "adsorption": 0.106832,
                    "composition": 11.1521
                }
            ],
            "total_adsorption": null
        },
        {
            "pressure": 21,
            "species_data": [
                {
                    "InChIKey": "RZJRJXONCZWCBN-UHFFFAOYSA-N",
                    "adsorption": 0.107988,
                    "composition": 17.0507
                }
            ],
            "total_adsorption": null
        },
        {
            "pressure": 21,
            "species_data": [
                {
                    "InChIKey": "RZJRJXONCZWCBN-UHFFFAOYSA-N",
                    "adsorption": 0.111455,
                    "composition": 28.1106
                }
            ],
            "total_adsorption": null
        }
    ],
    "isotherm_type": "",
    "pressureUnits": "bar",
    "tabular_data": 0,
    "temperature": 348
}
